Repository: ARPeeketi/electrode-solvation-generator

# Electrode-Electrolyte Interface Generator
Generate solvated electrode slab structures for DFT and MD simulations of electrochemical interfaces. Originally designed for IrO2 oxygen evolution reaction (OER) studies, but easily extensible to other metal oxides and metals.

**Author:** Akhil Reddy Peeketi, with the help of Claude (Anthropic)

## Features

- 🔬 **Multiple electrode materials**: IrO2, RuO2, TiO2, PtO2, and pure metals (Pt, Au, Pd)
- 🌊 **Realistic water structure**: Ice Ic with Bernal-Fowler H-bonding rules
- ⚡ **Fast equilibration**: ~30 seconds for production-ready initial structures
- 🧪 **Electrolyte support**: NaClO4, KClO4, HClO4, NaCl, KCl

File: files/CER_500mM_comprehensive_summary_a.csv
Step,Type,V_initial,V_initial_iR,V_final,V_final_iR,dV,dV_iR,duration,charge,A_1exp (mA),A_1exp_err,tau_1exp (ms),tau_1exp_err (ms),B_1exp (mA·s^0.5),B_1exp_err,C_1exp (mA),C_1exp_err,R2_1exp,BIC_1exp,|A|_1exp,|B|_1exp,|B|/dV_1exp,Q_exp_1exp (mC),A1_2exp (mA),A1_2exp_err,tau1_2exp (ms),tau1_2exp_err (ms),A2_2exp (mA),A2_2exp_err,tau2_2exp (ms),tau2_2exp_err (ms),C_2exp (mA),C_2exp_err,R2_2exp,BIC_2exp,delta_BIC,Best_Model,|A1|_2exp,|A2|_2exp,tau2/tau1,|A1|/|A2|,Q_fast (mC),Q_slow (mC),Q_total_2exp (mC),Q_fast/Q_total
2,FALLING,1.3215385197041183,1.321130626,1.311196433155,1.311196433155,0.01034208654911839,0.009934192845000078,3.999799898956539,0.017400000000000002,0.7633632923633388,0.0010417332519078524,19.65981166678282,0.02813701312336552,0.002327166167849012,4.6344848286353225e-05,0.021502585141315558,4.738774247270286e-05,0.9917099443645775,-227546.981573215,0.7633632923633388,0.002327166167849012,0.22501901882143802,15.007578561198512,0.7367070817036664,0.005940293578346516,17.25685223280269,0.11825774142512666,0.08455060413765288,0.006410354149242498,48.090144644640134,1.6400615199928839,0.02336266778257841,2.4640919469584175e-05,0.991735536239374,-227588.98730065968,-42.00572744468809,2exp,0.7367070817036664,0.08455060413765288,2.786727497916913,8.71320896186937,12.71324524781947,4.066050782771435,16.779296030590906,0.7576745308409554
4,FALLING,1.3415101649680001,1.3411239,1.3111993631356567,1.3111993631356567,0.03031080183234347,0.029924536864343265,3.9995998989616055,0.053099999999999994,2.2350769874889322,0.001149771721823368,20.059332368512674,0.010773480130251019,0.0062540616487413575,5.1751255870810894e-05,0.019301732919984133,5.282491933896421e-05,0.9988103785204948,-223275.98815535684,2.2350769874889322,0.0062540616487413575,0.20633111863335443,44.834152161254536,2.245207807303213,0.00306389639208078,18.37342878851498,0.030284664120480472,0.13661891946607327,0.0034155634073836727,64.65285905143666,0.8915315502562388,0.024175482428765882,2.6390202290009294e-05,0.9989216022628428,-225218.47483585367,-1942.4866804968333,2exp,2.245207807303213,0.13661891946607327,3.5188238295429337,16.43409138410561,41.252165762903445,8.832803743999612,50.08496950690306,0.8236436234071738
6,FALLING,1.361539115044,1.3610708,1.3112023275403768,1.3112023275403768,0.05033678750362314,0.049868472459623225,3.9995998989616055,0.09029999999999999,3.7637900930317514,0.0013292359405387955,20.318168745941733,0.007470142168723336,0.010703721829990322,6.0272125738803065e-05,0.01598548132922724,6.145451105507425e-05,0.9994421115642859,-217277.96902665813,3.7637900930317514,0.010703721829990322,0.2126421323414787,76.47332223452285,3.7736908842424963,0.0038650811367693105,18.600197973858503,0.02196905533947849,0.23820452693108285,0.00429171361762955,63.393981208939024,0.6142125897257033,0.024367838412195263,3.073025128562814e-05,0.9994914318746242,-219108.52644677818,-1830.5574201200507,2exp,3.7736908842424963,0.23820452693108285,3.4082422831216945,15.842229922583703,70.19139753905559,15.100733304153275,85.29213084320887,0.8229527958222463
8,FALLING,1.38152703286,1.38087964,1.3112012607705386,1.3112012607705386,0.07032577208946145,0.06967837922946152,3.9995998989616908,0.129,5.309481428042969,0.0012939486588109605,21.290206449167798,0.005344257300294451,0.011774782965799743,6.0253851414965915e-05,0.015236014757349153,6.118902262675615e-05,0.9997324387908905,-217637.42218254769,5.309481428042969,0.011774782965799743,0.16743197573175644,113.03995574105707,5.436094982608406,0.001265355698777376,20.496808199605088,0.00903444545054875,0.11490778211164589,0.0012892504263558426,114.84009256006564,0.9779830038661484,0.023977577306178704,2.9288293490602516e-05,0.9997875395275094,-222227.38877622347,-4589.966593675781,2exp,5.436094982608406,0.11490778211164589,5.602828081412123,47.30832744928125,111.42259621336005,13.19602033357327,124.61861654693332,0.8941087559850783
10,FALLING,1.4015178895,1.4002212,1.3111909663983197,1.3111909663983197,0.09032692310168033,0.08903023360168039,3.9995998989616055,0.1708,6.914991261158312,0.001791271564522258,22.2362746795165,0.005873514282774892,0.011992724666067892,8.546773138652933e-05,0.01480606215526733,8.647083321452364e-05,0.99969713801154,-203979.5644728343,6.914991261158312,0.011992724666067892,0.1327702112975527,153.76364508957246,7.062782029940305,0.001185279963025735,21.68694089637785,0.00726958719140778,0.08963082143102076,0.0009416936217997056,164.6568617924646,1.5495022545939356,0.023113485042299015,3.729449967638938e-05,0.9998147019269328,-213781.566271916,-9802.001799081714,2exp,7.062782029940305,0.08963082143102076,7.59244296275855,78.79858643687396,153.17013644731495,14.75832977671266,167.9284662240276,0.9121153780025355
12,FALLING,1.421524859128,1.418227,1.311200045921296,1.311200045921296,0.11032481320670406,0.10702695407870388,3.9995998989616055,0.2155,8.433962350413413,0.001756698839571065,23.070453057571694,0.004857744335058267,0.015092819450975774,8.553953810731681e-05,0.012869486160500945,8.627120551127097e-05,0.999807038503205,-204212.32839495904,8.433962350413413,0.015092819450975774,0.13680348973442572,194.57533249453968,8.616811714351112,0.0012574587889328743,22.52953651079562,0.006576127014753803,0.10689018149313052,0.0010476750206166487,163.3742832650295,1.4042598327431748,0.023522951217639226,3.945859260105858e-05,0.9998662228321674,-211515.52911142024,-7303.2007164612005,2exp,8.616811714351112,0.10689018149313052,7.251559888360084,80.61368774928019,194.13277412512477,17.46310678950912,211.59588091463388,0.9174695333669826
14,FALLING,1.4415274611559998,1.4339553999999999,1.3111938387224362,1.3111938387224362,0.1303336224335636,0.12276156127756366,3.9995998989616055,0.2611,9.728501039029137,0.0030232358739525635,24.47622589954316,0.00758202448434624,0.012255381910925005,0.00015201604861269318,0.016454849677305955,0.00015254599717365381,0.999572104819266,-181642.4173437949,9.728501039029137,0.012255381910925005,0.09403085467966699,238.1169890952175,9.88329144697601,0.0019193592741950833,24.05652276054299,0.009000261070497666,0.08005697003584268,0.0011790100349638448,234.5072869124869,3.501972058816582,0.023956467535300525,7.271781913472816e-05,0.9997033106084433,-188943.16531416384,-7300.747970368946,2exp,9.88329144697601,0.08005697003584268,9.748178872181848,123.45322890125763,237.75762564325825,18.773942841539725,256.53156848479796,0.9268162474021117
16,FALLING,1.461532703696,1.4469462,1.3111999831416572,1.3111999831416572,0.15033272055434277,0.13574621685834276,3.999599898961577,0.29900000000000004,10.748979800550304,0.0022822993288473606,25.13119492038793,0.005285540209684725,0.020381600941399278,0.00011639343304770885,0.009568501220881674,0.00011653805646009662,0.9998061715871172,-192502.19502920692,10.748979800550304,0.020381600941399278,0.13557661210575692,270.13470656294226,10.986698122087263,0.0015439579458156093,24.50245222680706,0.006880948760474531,0.1428805471289186,0.0013193107864422765,173.74885804775516,1.3967242929621666,0.023724892658910035,5.045727550764984e-05,0.9998795365646166,-201990.64894964718,-9488.453920440254,2exp,10.986698122087263,0.1428805471289186,7.091080371852095,76.89428927070219,269.201045866794,24.825331900888067,294.02637776768205,0.9155676708689613
18,FALLING,1.4815245995119999,1.4576832,1.3111919044082205,1.3111919044082205,0.17033269510377935,0.14649129559177942,3.9995998989616055,0.3332,11.390404693612581,0.0036745887671113518,26.758033122202306,0.008422587563918772,0.016285996278159784,0.00019370321527634247,0.013479144076223025,0.00019292116879915454,0.9995561816688692,-172565.7319604016,11.390404693612581,0.016285996278159784,0.09561286086759294,304.78482606697406,11.581954411536673,0.0023435610759689513,26.197395527356626,0.010508197183447154,0.11456929032896904,0.0016936620135670002,220.86446654817047,3.113438904365361,0.023579685200882942,8.906524362971135e-05,0.9997022802787153,-180527.58858540532,-7961.856625003711,2exp,11.581954411536673,0.11456929032896904,8.430779552781603,101.09126431944178,303.4170406988392,25.30428519131021,328.7213258901494,0.9230220761528375
20,FALLING,1.5015409365880001,1.4665439999999998,1.3111842468318415,1.3111842468318415,0.1903566897561586,0.1553597531681583,3.9995998989616055,0.3607,12.002903309827596,0.002934058785693759,27.227504805834098,0.006466834954087752,0.02423681480367062,0.00015607457704979737,0.006895407636845048,0.00015521794234703298,0.9997513751300263,-181317.95760736256,12.002903309827596,0.02423681480367062,0.1273231575665519,326.80910755229286,12.250163234646054,0.001738898509525171,26.313920043778438,0.007239309181063451,0.2123685302615,0.0016876844560587032,159.87695483772993,1.020312794470531,0.0234612098688233,5.1669832535543566e-05,0.9999060006529613,-200742.54518292332,-19424.587575560756,2exp,12.250163234646054,0.2123685302615,6.075755895425039,57.683514688178214,322.3498158797105,33.95283392157292,356.3026498012834,0.9047078826371091
22,FALLING,1.5215127336879999,1.474154,1.3111934390249511,1.3111934390249511,0.21031929466304877,0.16296056097504885,3.999599898961577,0.3865,12.214968811696654,0.003565766322339432,28.623171161460757,0.008021365919456847,0.025484671350001556,0.00019463059933639955,0.0063193324438954885,0.0001927568259971754,0.9996525087452365,-172819.3891436858,12.214968811696654,0.025484671350001556,0.12117134279491755,349.63114302909827,12.475617967683625,0.002642763487659134,27.70027066840208,0.011408365163410029,0.2074085440735913,0.0025419523834826277,170.70782125078665,1.6978456318407111,0.02364769970860658,8.240744830455998e-05,0.9997848293999644,-182381.43522451862,-9562.046080832806,2exp,12.475617967683625,0.2074085440735913,6.1626770111497295,60.149971272432786,345.5779944604167,35.40626066760053,380.9842551280172,0.9070663414799034
24,FALLING,1.5415490029799999,1.480702,1.3111946270958545,1.3111946270958545,0.2303543758841453,0.16950737290414541,3.999599898961577,0.4121,12.52038470376559,0.0032061375825068,28.855800663764157,0.007079808823543376,0.039490483000377406,0.00017572657382847185,-0.0035546418244883815,0.00017391784762239805,0.9997417826073319,-176956.75577483742,12.52038470376559,0.039490483000377406,0.17143361331342277,361.2857252455017,12.785848649242748,0.004845848699682217,27.12910486907681,0.015102763699252298,0.47727630160784096,0.005366560343146927,113.93921081033433,0.8144828382757844,0.025458871697779543,7.952149332088309e-05,0.999803770422357,-182424.81003271314,-5468.054257875716,2exp,12.785848649242748,0.47727630160784096,4.199888325110508,26.789196543322976,346.86862884545053,54.380485143672495,401.24911398912303,0.8644720119054353
26,FALLING,1.561540127392,1.486542,1.3111957410435522,1.3111957410435522,0.2503443863484478,0.17534625895644784,3.9995998989616055,0.43200000000000005,12.676333127383035,0.0035157730241043685,30.281823263592514,0.007954327606024218,0.0330401532180336,0.00019746846725726057,0.0024933511324136634,0.00019465832128310012,0.99969727786936,-172598.6100220804,12.676333127383035,0.0330401532180336,0.1319788060757467,383.86247939383605,12.918155852903693,0.002747321317199075,28.710349237435796,0.009965011777742639,0.3818999996986204,0.0029966014628092967,134.02123662315282,0.7202707415557829,0.025576018141668502,5.786031798372586e-05,0.9999045364926155,-195649.84273226198,-23051.23271018159,2exp,12.918155852903693,0.3818999996986204,4.668046198769355,33.82601692353539,370.8847660404903,51.182710225990796,422.0674762664811,0.8787333469076032
28,FALLING,1.581522641348,1.4919099999999998,1.3112060094709734,1.3112060094709734,0.2703166318770265,0.18070399052902641,3.999599898961577,0.45120000000000005,12.8365131320328,0.0035000316173954393,30.405174850420924,0.007844117836235563,0.048003454668027565,0.00019698690258708164,-0.008959978717151333,0.00019411867330741358,0.9997173312011425,-172721.5510391551,12.8365131320328,0.048003454668027565,0.17758232016543285,390.29642624918165,12.85242978897727,0.008665117961840626,27.523729554019354,0.019662870988905942,0.9205980254249702,0.00947416692817076,90.12307383721775,0.48656388259179084,0.02685985393653106,7.628398603572959e-05,0.9998357003153978,-183548.53740675093,-10826.986367595819,2exp,12.85242978897727,0.9205980254249702,3.274377248197342,13.960957371209089,353.7468016238324,82.96712381977144,436.7139254436039,0.8100195139518499
30,FALLING,1.6015160659360002,1.49657,1.3111935933376668,1.3111935933376668,0.2903224725983333,0.18537640666233313,3.999599898961577,0.47030000000000005,12.867192457422744,0.0035621749822644325,31.86378395725383,0.008253736167353384,0.043441499814372585,0.00020523384713822573,-0.004131195544668465,0.000201471032599439,0.9997101662431526,-171368.32778881086,12.867192457422744,0.043441499814372585,0.14963188838114758,409.9974405997243,13.010714416433606,0.0037958733318796184,29.348387126453908,0.01073343828819857,0.684787740114313,0.00419374314296693,108.74018314379164,0.386632356831066,0.027201979040900874,4.835252316866181e-05,0.9999382131326375,-202246.94449795975,-30878.61670914889,2exp,13.010714416433606,0.684787740114313,3.705150224278456,18.99963105978168,381.84348348522826,74.46394427465358,456.3074277598819,0.8368118953482431
32,FALLING,1.631521409196,1.50297,1.311199123285164,1.311199123285164,0.3203222859108359,0.19177087671483584,3.9995998989616055,0.4959,12.851994125891434,0.003868279936477349,33.05914138777635,0.009229590936767994,0.05319559913130426,0.00022696184973548396,-0.01080448417809677,0.00022213532044411809,0.9996687758717517,-167562.9797027716,12.851994125891434,0.05319559913130426,0.16606899198425318,424.87589092271605,12.82723711042979,0.011039143949088762,29.657486298103716,0.025773462920159664,1.0280258472002113,0.012005069542490034,94.24410054714556,0.5636887372634908,0.028629553752794728,9.289897228502417e-05,0.9997809832380623,-175812.39091347705,-8249.411210705439,2exp,12.82723711042979,1.0280258472002113,3.1777507911441396,12.477543386058118,380.423608845099,96.88537130860121,477.3089801537002,0.7970174973925638
34,FALLING,1.6614951950319998,1.509016,1.3111888383779187,1.3111888383779187,0.35030635665408116,0.19782716162208125,3.9995998989616055,0.5205000000000001,12.837468667153034,0.004907606313454598,33.95305021651129,0.01196461082696721,0.06782816923283319,0.00029172986612194826,-0.02166587250422049,0.0002849121634324759,0.9994866593834673,-157679.56266713928,12.837468667153034,0.06782816923283319,0.1936252881069236,435.87121830873724,11.520125625053273,0.0389492603474659,27.379265211511253,0.06263525846437261,2.677818876584526,0.04091202365517367,67.59651761323697,0.41427510510864657,0.030218958448450888,0.00013655354859477766,0.9995378879266394,-159761.45340278637,-2081.890735647088,2exp,11.520125625053273,2.677818876584526,2.4688945116327266,4.302055574328773,315.4125747582604,181.01123085610436,496.42380561436477,0.6353695596203565
36,FALLING,1.6914713741399998,1.514236,1.311189406877844,1.311189406877844,0.3802819672621558,0.2030465931221559,3.999599898961577,0.5425,12.868942396547803,0.005863795051658912,34.757269112762536,0.014519387009390091,0.07819887818975768,0.0003525642011947226,-0.028617789549773467,0.00034367885637758526,0.9992912831985952,-150238.89793870167,12.868942396547803,0.07819887818975768,0.20563393724070422,447.28929407345123,7.863776823312975,0.0602259938941447,21.40590594402329,0.10408163360592562,6.780427678514935,0.0630864351318915,50.65058589311423,0.17970176772744623,0.03260265226567799,0.00015678916997595164,0.9994056223265276,-153736.33002703154,-3497.432088329864,2exp,7.863776823312975,6.780427678514935,2.366196788193228,1.159775930983061,168.3312670446278,343.43263452266984,511.76390156729764,0.32892368244244363
38,FALLING,1.7214996597600003,1.51922,1.3111999773603678,1.3111999773603678,0.41029968239963255,0.20802002263963226,3.9995998989616055,0.5585,12.858438685592981,0.005032301911424075,36.2302956467384,0.012875873912085842,0.0728487212510238,0.00030869391278183495,-0.02368491493611613,0.0002999216672607388,0.999477902271789,-155779.01172801005,12.858438685592981,0.0728487212510238,0.17755003080911244,465.86503513449196,9.995719380979699,0.05512993542850721,26.57464631225618,0.08615299017692683,4.36183876396853,0.057314324718673086,60.53033841068385,0.2913112310859104,0.03236424794577009,0.00013939537028270579,0.9995507809294588,-158764.73481081863,-2985.723082808574,2exp,9.995719380979699,4.36183876396853,2.2777476584050476,2.2916297281665905,265.63270718609976,264.02357647585404,529.6562836619538,0.5015190329652284
40,FALLING,1.7515207682400002,1.5244399999999998,1.311206883118656,1.311206883118656,0.4403138851213442,0.21323311688134372,3.9995998989616055,0.5832,12.840480777826421,0.0059857091982001,37.21294232526973,0.015657509173851232,0.08337240336015808,0.00037191229111480144,-0.029995938086572534,0.0003605812235202487,0.999280795655737,-148471.6031420108,12.840480777826421,0.08337240336015808,0.18934765897101302,477.8320706139892,6.720888388073228,0.03377224189834774,19.76944214025843,0.07410157979937937,8.106281016050096,0.03590344250565558,51.21204184137573,0.09516726683881999,0.03494742150057282,0.00011755826972661308,0.999689239519671,-165226.7063156828,-16755.10317367199,2exp,6.720888388073228,8.106281016050096,2.590464691822926,0.8290963975670411,132.86821411914846,415.1392025719072,548.0074166910557,0.2424569633043017
42,FALLING,1.7814984144400001,1.52848,1.3111951192069604,1.3111951192069604,0.4703032952330397,0.21728488079303965,3.9995998989616055,0.6076,12.764137330798599,0.006542047810327454,38.64878523117818,0.017729044389490377,0.09031758176636487,0.0004138556914944692,-0.03394000930196841,0.0004000599614796094,0.9991525257082231,-144392.53220273778,12.764137330798599,0.09031758176636487,0.19204114170965284,493.31840235929894,5.878299001629909,0.02436477876725121,17.508091853918696,0.06618696396616079,9.136715786119817,0.02647837639724789,50.99456690283798,0.06930506307715265,0.03657018755788223,0.00011759980987291526,0.9997003951040436,-165159.2861937327,-20766.753990994912,2exp,5.878299001629909,9.136715786119817,2.9126284764963852,0.6433711126879986,102.91779886533502,465.92286442750293,568.8406632928379,0.18092553065664568
44,FALLING,1.8115025956799997,1.5332279999999998,1.3111987876663835,1.3111987876663835,0.5003038080136162,0.22202921233361628,3.9995998989616055,0.6227,12.694953731927974,0.00578311229359524,40.140315922121545,0.016230956670623048,0.08627249097390205,0.00037242631336619256,-0.029781084929907553,0.0003589579666477031,0.9993326811959956,-148794.81667264676,12.694953731927974,0.08627249097390205,0.17244020451580108,509.5794534163047,5.889200008023009,0.030273452031367557,19.54708722200542,0.08079069563399217,8.832247462177518,0.03241980760191538,52.932712782093255,0.08520646677394846,0.03730311895458811,0.0001221262343431245,0.9996842533688628,-163734.83178696883,-14940.015114322072,2exp,5.889200008023009,8.832247462177518,2.707959103108901,0.6667838546465584,115.11670622466076,467.5148181358146,582.6315243604754,0.19758063443446255
46,FALLING,1.8415013074,1.5371500000000002,1.311187442558628,1.311187442558628,0.5303138648413719,0.22596255744137217,3.9995998989616055,0.6419,12.704837603220469,0.007924223216627795,40.28975989818732,0.022287768711705198,0.10443781167159713,0.0005112011267172582,-0.04278418316684749,0.0004925733229796177,0.9987937951627703,-136149.26033356276,12.704837603220469,0.10443781167159713,0.19693584987229534,511.8748565792143,4.62997523759307,0.010511240230183062,10.156205215018119,0.04181795515274898,11.308418519701435,0.011635033414548123,48.42171051749297,0.033597919849192186,0.04009710704890787,0.00012852696914618817,0.9996591661789929,-161394.86333078943,-25245.60299722667,2exp,4.62997523759307,11.308418519701435,4.767697136120401,0.40942729786015297,47.02297865344749,547.5729679716394,594.5959466250869,0.07908392063610398
48,FALLING,1.87149997248,1.542606,1.3111901800150008,1.3111901800150008,0.5603097924649993,0.23141581998499916,3.9995998989615487,0.6548,12.605751389517893,0.0069250400269210725,41.90029514619377,0.020245512227284955,0.09519396705246355,0.00045498529887108465,-0.03412526701261262,0.0004370948251291849,0.9990583095479619,-140988.5911724088,12.605751389517893,0.09519396705246355,0.16989524069117531,528.184703760342,4.347736077719369,0.011197333152798755,12.290684318923352,0.0485400164639389,10.958337710636657,0.012751579811660826,50.3825978313964,0.0359097426272447,0.04085493945748539,0.0001132918061134758,0.9997377738310933,-166526.6637125125,-25538.07254010369,2exp,4.347736077719369,10.958337710636657,4.099250824775056,0.3967514227544986,53.436651633242775,552.1095217756318,605.5461734088747,0.08824537909706429
50,FALLING,1.9014891014000002,1.5458199999999997,1.3111890339871994,1.3111890339871994,0.5903000674128007,0.2346309660128003,3.9995998989616055,0.6796,12.555438102450234,0.006878964712235008,43.35201280958035,0.020743669613054277,0.10026753999828034,0.0004591381652927387,-0.03554268637102635,0.0004399514343448882,0.9990808964136245,-140775.18662728945,12.555438102450234,0.10026753999828034,0.16985859486301327,544.3035134473157,4.148806477036423,0.010688176230381877,11.123415278856989,0.050017348065981286,11.303051369407275,0.01195851730026476,51.21549707244526,0.03581950067852838,0.04363547836921108,0.00012945967866498555,0.9996692322005787,-161185.8270230083,-20410.64039571886,2exp,4.148806477036423,11.303051369407275,4.604296053730363,0.367051899654773,46.14889735568779,578.8913943195766,625.0402916752645,0.07383347597000056
52,FALLING,1.9314770156799999,1.54927,1.3111884607595379,1.3111884607595379,0.620288554920462,0.23808153924046205,3.9995998989616055,0.6947,12.61360016286559,0.007987906595632347,43.816460175230766,0.024180802414486356,0.10821649448218316,0.000535777992856287,-0.04128369183206885,0.0005129787962866393,0.9987925326926473,-134648.57075778357,12.61360016286559,0.10821649448218316,0.17446153668925826,552.6833092024845,4.521511655493022,0.008394212586538096,10.433704611188773,0.03616154591863474,11.377382958461546,0.009082618862034155,52.1673439965198,0.02895595543335055,0.04400113070767197,0.00011220052510846466,0.9997598206255766,-166912.11609223305,-32263.545334449474,2exp,4.521511655493022,11.377382958461546,4.9998869951308755,0.3974122759162554,47.17611700946133,593.5278505742056,640.7039675836669,0.07363169169590135
54,FALLING,1.9614835825199999,1.5538999999999998,1.311187890496847,1.311187890496847,0.6502956920231528,0.2427121095031528,7.999599797913106,0.7090000000000001,12.46204383783037,0.007896235007391601,45.164471969313134,0.024787298617531272,0.11020039914944049,0.0005370355546509819,-0.04169447788152343,0.0005130056190024621,0.9988069046202768,-134692.09098023773,12.46204383783037,0.11020039914944049,0.1694619855262965,562.8416295940413,4.313168285946654,0.009288836576196145,7.884832595394436,0.033668187582579126,11.867958365890471,0.007673049979118885,51.927922184884196,0.027027757805673625,0.0458055320274489,0.00013337477841002623,0.999663114371389,-159954.69029718405,-25262.599316946318,2exp,4.313168285946654,11.867958365890471,6.585798944573092,0.36342967787476144,34.00860989045373,616.2784185174057,650.2870284078595,0.05229784449755863

File: files/CER_56mM_comprehensive_summary_a.csv
Step,Type,V_initial,V_initial_iR,V_final,V_final_iR,dV,dV_iR,duration,charge,A_1exp (mA),A_1exp_err,tau_1exp (ms),tau_1exp_err (ms),B_1exp (mA·s^0.5),B_1exp_err,C_1exp (mA),C_1exp_err,R2_1exp,BIC_1exp,|A|_1exp,|B|_1exp,|B|/dV_1exp,Q_exp_1exp (mC),A1_2exp (mA),A1_2exp_err,tau1_2exp (ms),tau1_2exp_err (ms),A2_2exp (mA),A2_2exp_err,tau2_2exp (ms),tau2_2exp_err (ms),C_2exp (mA),C_2exp_err,R2_2exp,BIC_2exp,delta_BIC,Best_Model,|A1|_2exp,|A2|_2exp,tau2/tau1,|A1|/|A2|,Q_fast (mC),Q_slow (mC),Q_total_2exp (mC),Q_fast/Q_total
2,FALLING,1.3215454047021191,1.32128362,1.3112140746414997,1.3112140746414997,0.01033133006061937,0.010069545358500243,3.999799898956539,0.0177,0.5545004848115156,0.0008114473643921745,30.13304166044391,0.04181299553202526,0.0016514828344824108,4.5462853098351136e-05,0.03517178451758505,4.483319798998954e-05,0.9917156692383357,-231299.74434371426,0.5545004848115156,0.0016514828344824108,0.1598519091726127,16.708786209561747,0.5224553463210172,0.006517523909168925,26.45203169803034,0.2242633548662459,0.06739675103123087,0.006850522939495947,65.42137645553521,2.670975803055854,0.03642426804508947,2.255868252935652e-05,0.9918858744991486,-231694.96086615784,-395.2165224435739,2exp,0.5224553463210172,0.06739675103123087,2.473208001652538,7.751936678355867,13.820005381688965,4.409188221094135,18.2291936027831,0.758124889275356
4,FALLING,1.341518965748,1.34128199,1.3112004713505676,1.3112004713505676,0.030318494397432394,0.030081518649432315,3.9995998989616055,0.0553,1.6319483710335694,0.0012160686097859982,29.40888398272795,0.02090121335781701,0.008316023102907697,6.729947618811495e-05,0.029757592898726697,6.650207206984787e-05,0.9979515946992631,-215452.04194846726,1.6319483710335694,0.008316023102907697,0.2742887886811412,47.99378030952811,0.4976625569639927,0.0024908115995616836,5.552890838040587,0.05479417821143947,1.5253969315157638,0.002120027989329468,33.43838088342459,0.035261340052860725,0.036597505092857495,2.5720520935484634e-05,0.9987501185120449,-225308.04678119102,-9856.00483272376,2exp,0.4976625569639927,1.5253969315157638,6.021796908801431,0.32625118530261693,2.7634658530012066,51.006803594431254,53.77026944743246,0.05139393723334155
6,FALLING,1.3615232969879998,1.36124939,1.3111856972873643,1.3111856972873643,0.05033759970063545,0.050063692712635666,3.9995998989616055,0.0945,2.7910525009246645,0.0011122026707364961,31.519317955852056,0.011782454212398421,0.006600191481409916,6.373392074537158e-05,0.031066175397532394,6.262092330173027e-05,0.9993796894826877,-218059.01363816805,2.7910525009246645,0.006600191481409916,0.13111851817850181,87.97207120812057,2.7692011527538014,0.0041162239695035725,29.31402741655876,0.040543168739565996,0.1523103156801105,0.0044440853064213635,88.2060824180186,1.2558232476595939,0.03592754050775988,2.9207722515385926e-05,0.9994893859816808,-221929.58066734855,-3870.5670291805,2exp,2.7692011527538014,0.1523103156801105,3.0090059330501,18.181310572356843,81.17643851379106,13.434696257994258,94.61113477178532,0.8580008971417525
8,FALLING,1.3815084214,1.38122657,1.311196306823841,1.311196306823841,0.07031211457615894,0.0700302631761589,3.9995998989616908,0.14,3.9863101583309395,0.0013430707150838812,32.76035079573835,0.010260016873418982,0.007772652759591698,7.84500438249251e-05,0.030461837985829108,7.683820892787252e-05,0.9995572811156271,-209983.48252403282,3.9863101583309395,0.007772652759591698,0.11054500076473606,130.59291916753685,4.043416935226843,0.001718571027180444,31.573855435137965,0.02141593817294966,0.0829212374872459,0.001877816439673604,144.77260384740467,2.226068312122437,0.03586717575572089,3.6955579199127774e-05,0.9996364506849645,-213902.3040908104,-3918.8215667775657,2exp,4.043416935226843,0.0829212374872459,4.585205127856825,48.76213932346053,127.66626177684095,12.004723465277614,139.67098524211858,0.9140499836493061
10,FALLING,1.401521644788,1.4011467,1.3112034290879544,1.3112034290879544,0.0903182157000455,0.08994327091204557,3.9995998989616055,0.1902,5.194174037237293,0.0015194701700644907,34.87551185445902,0.009345913850197889,0.005614259079055308,9.150967683529862e-05,0.03239518180356431,8.917922281477765e-05,0.9996655406453908,-204185.07159427114,5.194174037237293,0.005614259079055308,0.06216087237264232,181.1494782097925,5.2591938831278275,0.000969329027238939,34.49150496205421,0.012131134380745564,0.02607370164555151,0.0005482836019154914,374.232383149149,8.761888182053855,0.035433665506544025,5.150766049654954e-05,0.9997133490948954,-207248.88215569823,-3063.81056142709,2exp,5.2591938831278275,0.02607370164555151,10.849987078292477,201.70491917955616,181.3975119163086,9.757623504334628,191.1551354206432,0.9489544265558828
12,FALLING,1.421528224164,1.4208858999999998,1.3111943433011648,1.3111943433011648,0.11033388086283513,0.10969155669883501,3.9995998989616055,0.24819999999999998,6.542436440276711,0.0022543949112801545,36.78680549782084,0.011471120439461798,5.29894309888121e-18,0.00013930441852041522,0.03790974257394365,0.00013518279854674275,0.9995311488551101,-187673.34891153613,6.542436440276711,5.29894309888121e-18,4.8026436280880486e-17,240.67533681031475,0.623366443556964,32242.705838571743,36.78662558301965,18065.94227986726,5.919063519122458,32242.705949966217,36.78686654889994,1902.6090921162163,0.03790973771923415,6.652473419364433e-05,0.9995311488546351,-187653.5428163787,19.80609515742981,1exp,0.623366443556964,5.919063519122458,1.0000065503665114,0.10531504545323453,22.931547960148585,217.7437997724199,240.67534773256847,0.09528000344110632
14,FALLING,1.441524599996,1.4400871999999998,1.31119540719986,1.31119540719986,0.13032919279614008,0.12889179280013985,3.9995998989616055,0.3094,7.82070211159652,0.003128658019006659,37.26386780337137,0.013451198007393928,0.01362636153213478,0.0001945209402831538,0.026841338715850812,0.00018857418423204702,0.9994001430212174,-174391.7931987825,7.82070211159652,0.01362636153213478,0.10455341002110732,291.42960961608003,7.984045729283595,0.0022132435752822152,37.08211415369388,0.018777005394326158,0.025602072828894738,0.0010077943586051358,500.3087966517471,25.13419466961702,0.035916612746262275,0.00014113491238034286,0.9993142830640132,-171697.71799261647,2694.075206166046,1exp,7.984045729283595,0.025602072828894738,13.491916738568953,311.85153571912065,296.0652951416063,12.808942248814718,308.87423739042106,0.9585302343211485
16,FALLING,1.461520712552,1.4581638,1.3111920288509424,1.3111920288509424,0.15032868370105756,0.14697177114905746,3.999599898961577,0.37,8.962733799721065,0.00438140384638156,39.455609209641885,0.01718454123123166,0.012265264205572357,0.0002798864703951982,0.02759825553010351,0.0002701231230813611,0.9991131856449431,-160132.85346160686,8.962733799721065,0.012265264205572357,0.08158964678998297,353.63012225184303,1.291952638479076,66796.21077045522,39.577639932228536,1507.7147411765088,7.818663250052141,66796.2115698875,39.5809104919046,246.55850335642606,0.03794173915570517,0.00013900527945721056,0.9990279642310838,-158278.7344393605,1854.1190222463629,1exp,1.291952638479076,7.818663250052141,1.0000826365513877,0.16523958087982116,51.1324363352175,309.4698102666577,360.6022466018752,0.14179733159474886
18,FALLING,1.481536111228,1.4744473999999999,1.311198037378369,1.311198037378369,0.17033807384963118,0.16324936262163092,3.9995998989616055,0.4229,10.03044373255838,0.004124107464379992,41.680472551644904,0.015089742250357653,1.1948361415419227e-21,0.0002702983771822638,0.03648028443709389,0.0002597738111918683,0.9993618870779213,-161784.9605150977,10.03044373255838,1.1948361415419227e-21,7.014498371025873e-21,418.0736346757182,8.84049604574172,44182.28768107808,41.6803274791053,672.3238759778017,1.1899519003768293,44182.28816536079,41.681379510966224,4991.868993227508,0.0364802916887073,0.0001276114467222146,0.999361887077406,-161765.15442405385,19.806091043836204,1exp,8.84049604574172,1.1899519003768293,1.000025240489328,7.42928856447235,368.47477026425037,49.5988367594021,418.07360702365247,0.8813633869104871
20,FALLING,1.501542275284,1.4886446,1.311199685518776,1.311199685518776,0.190342589765224,0.17744491448122401,3.9995998989616055,0.47059999999999996,10.594994920459063,0.0053705659022639535,44.05452030436909,0.019438890077913672,2.8237658344243545e-18,0.00036112201677506985,0.03652194064832719,0.00034561507118572465,0.9990486230952638,-150444.4047273104,10.594994920459063,2.8237658344243545e-18,1.4835176078602787e-17,466.7574188480512,1.4988416102534345,71632.5986649777,44.05508479402665,469953.7843825074,9.096015831508975,71632.59859993334,44.055097548387046,77438.98939988992,0.03652189736255478,0.00016978387271153743,0.9990486230132277,-150424.59692860956,19.807798700843705,1exp,1.4988416102534345,9.096015831508975,1.0000002895093825,0.16478001336160666,66.03159423253051,400.7258647588008,466.7574589913313,0.14146874990541256
22,FALLING,1.521544642944,1.5008694999999999,1.3111960633301665,1.3111960633301665,0.21034857961383358,0.18967343666983338,3.999599898961577,0.5086999999999999,11.069986064262077,0.005836170996023586,45.583369880373255,0.020777277683155484,2.3406899430062083e-20,0.00039860887907640314,0.036453592418939175,0.0003805278638560725,0.9989825080204289,-146634.5133472679,11.069986064262077,2.3406899430062083e-20,1.1127671730911336e-19,504.60726933783565,1.79504988940302,82263.00449285883,45.583581165054774,13923.331163995146,9.274803741232835,82263.00467871044,45.583997069151046,2694.634964681208,0.036453524410881635,0.00018698782276554588,0.9989825079499807,-146614.70588824447,19.807459023431875,1exp,1.79504988940302,9.274803741232835,1.000009123989069,0.193540471527478,81.82480232892516,422.78262655730873,504.6074288862339,0.16215536602290678
24,FALLING,1.541542704192,1.511334,1.3112004712290615,1.3112004712290615,0.23034223296293854,0.20013352877093848,3.999599898961577,0.54,11.521764168986095,0.0056006190197253405,46.578848560737654,0.01949291672003385,7.298389431862607e-21,0.00038630263569807387,0.03589347051683062,0.0003681953658885051,0.9991409417530209,-147972.245615931,11.521764168986095,7.298389431862607e-21,3.1684981681309385e-20,536.6705083797367,1.861898258604946,82366.55323976399,46.57909538798204,47550.445673621834,9.659781558414167,82366.5528426114,46.579212586525166,9165.213870620912,0.035893442360740074,0.0001809809078024193,0.9991409417267357,-147952.43892935172,19.806686579278903,1exp,1.861898258604946,9.659781558414167,1.0000025161189188,0.19274744955108605,86.72553659027743,449.94501874876886,536.6705553390462,0.16159920779608977
26,FALLING,1.5615430944239999,1.520576,1.3112009033441672,1.3112009033441672,0.2503421910798327,0.20937509665583276,3.9995998989616055,0.5681,11.841669311600617,0.006525658291675408,47.45429957465663,0.022434136221006214,0.0009697743912816588,0.00045392505226097294,0.0352501420500848,0.000432061651429342,0.9989048913336349,-141592.46013821397,11.841669311600617,0.0009697743912816588,0.003873795252404751,561.9381229767137,9.627769697513754,111988.52159387412,47.46087992536074,738.3443299157342,2.2246564443748187,111988.5215677674,47.46264105066335,3194.431471670341,0.036057350817892915,0.0002124655189800128,0.9989046408610561,-141568.08225693007,24.377881283900933,1exp,9.627769697513754,2.2246564443748187,1.0000371068826657,4.327755740378774,456.942421562727,105.58807028040704,562.5304918431341,0.8122980499520174
28,FALLING,1.5815228230560001,1.528514,1.3111905077273862,1.3111905077273862,0.2703323153286139,0.21732349227261372,3.999599898961577,0.5928,12.19550615348957,0.005274371247650937,48.00286076341175,0.017771259730229944,4.0752568934051596e-16,0.00036879761409134426,0.03739811365526127,0.00035074239778563367,0.9993263310535513,-149937.9334855809,12.19550615348957,4.0752568934051596e-16,1.5074989789701272e-15,585.419183825291,10.129894912895516,76185.63180309645,48.003072544699656,474.2444354839791,2.0654646350418484,76185.63194810905,48.00522340093454,2325.1026470027427,0.037398065291879404,0.00017249593532144507,0.9993263309810608,-149918.12525954028,19.808226040622685,1exp,10.129894912895516,2.0654646350418484,1.0000448066367602,4.904414600490254,486.26608037390747,99.15309123191366,585.4191716058211,0.8306288962830958
30,FALLING,1.6015082327159997,1.535637,1.3111821535768577,1.3111821535768577,0.290326079139142,0.22445484642314217,3.9993998989665727,0.6132,12.129501410460398,0.007204388700078066,49.0403688127728,0.02483477879669453,0.012923505030554573,0.0005086320196394503,0.02587854043487617,0.0004829968588697116,0.9987702105791267,-137153.70455881776,12.129501410460398,0.012923505030554573,0.04451375869806322,594.8352226840257,9.79513977669565,129367.90516525444,49.112034326886324,305.33596674090904,2.4794049472904316,129367.90555401878,49.117080795977174,1198.1361921431185,0.03660869795328053,0.00024147782812649658,0.9987304733867296,-136498.1939284608,655.5106303569628,1exp,9.79513977669565,2.4794049472904316,1.000102754226332,3.9506010453839235,481.0592409497264,121.78113312200965,602.840374071736,0.7979877620016239
32,FALLING,1.631514507084,1.545099,1.3111910342692132,1.3111910342692132,0.3203234728147868,0.23390796573078676,3.9995998989616055,0.6411,12.59205723382514,0.006067635480477827,49.565327650141654,0.02032415481850731,0.011426855056376103,0.0004304300520965016,0.028352391641930992,0.00040841780332184774,0.9991897213713222,-143870.9439470356,12.59205723382514,0.011426855056376103,0.03567286204774381,624.1294425838794,10.470119265112254,105285.30066854629,49.625712295074585,587.4457217341786,2.249855613059067,105285.30121369759,49.627805761535576,2729.290648322896,0.03783083262156569,0.0002045397109463982,0.9991611463120434,-143158.28723305816,712.656713977427,1exp,10.470119265112254,2.249855613059067,1.0000421851166295,4.653684976200015,519.5871263455784,111.65539735639591,631.2425237019744,0.823118067677723
34,FALLING,1.66150453032,1.553094,1.3111967013331336,1.3111967013331336,0.3503078289868664,0.24189729866686638,3.9993998989666864,0.6665000000000001,12.436694826436732,0.010115048112333871,49.435559194243275,0.03423083326778989,0.05222536545340431,0.0007167071945935184,-0.004247168567114507,0.0006801947478748769,0.9978633232120597,-123470.31223043248,12.436694826436732,0.05222536545340431,0.14908420860717422,614.8149632730522,3.420832464025421,0.024984290032601067,4.514071114624584,0.047335570531704126,12.249496814206005,0.007825520033845517,52.50767984572176,0.03367881369553052,0.03705568336093487,0.00022260754383371934,0.9990376423780508,-139394.94741106834,-15924.635180635858,2exp,3.420832464025421,12.249496814206005,11.632001027987481,0.2792631008367795,15.441881013827194,643.1926569915175,658.6345380053448,0.023445294959162748
36,FALLING,1.6914833683240003,1.559948,1.3112027507100352,1.3112027507100352,0.38028061761396503,0.24874524928996466,3.999599898961577,0.6886000000000001,12.664189793501281,0.009523305071731537,50.58851261338326,0.03225379447604347,0.04967979308889391,0.0006817863695468912,-0.0013706923797538757,0.0006459827242090101,0.9981720625937023,-125549.37465013853,12.664189793501281,0.04967979308889391,0.13063982435025245,640.6625251068191,2.9033558700805173,0.020254190771788638,5.425405559365789,0.061038396570790646,12.424692840411451,0.008602751398141532,53.683764712641604,0.03542623094693098,0.0377059768434209,0.00022131791842787039,0.9990992485946879,-139677.4831476687,-14128.108497530178,2exp,2.9033558700805173,12.424692840411451,9.894885115080143,0.2336762692947483,15.751883078352138,667.004287071491,682.7561701498432,0.023071022668158536
38,FALLING,1.7215171152399997,1.566802,1.3112087343512175,1.3112087343512175,0.4103083808887822,0.2555932656487825,3.9995998989616055,0.7093,12.808358341176609,0.006728978288341813,53.10824608732258,0.023458234371569762,0.02152449048629026,0.0004922810732830296,0.022463655837277115,0.00046484888095613803,0.9990722058501285,-138718.25591445548,12.808358341176609,0.02152449048629026,0.052459300099270134,680.2294467578182,11.148922841052537,92803.45835324239,53.20275785935017,113.35713150431084,1.8948102895886787,92803.45871904425,53.22085071854001,649.2515879941054,0.040223735033741846,0.00024006218985910585,0.9989834559292242,-136872.19001407726,1846.0659003782202,1exp,11.148922841052537,1.8948102895886787,1.0003400737089168,5.883925637469871,593.1534423050965,100.84341556215263,693.9968578672491,0.8546918268880083
40,FALLING,1.7515310942,1.5726779999999998,1.3112122624257425,1.3112122624257425,0.44031883177425746,0.2614657375742573,3.999399898966601,0.7341,12.486540544786317,0.01231152867176407,52.67445075065425,0.043726345616087146,0.07548560244339757,0.0008974226539407134,-0.019376658928923762,0.0008479109604611664,0.9970354127797877,-114681.01412880816,12.486540544786317,0.07548560244339757,0.1714339632925296,657.7216649723944,4.917357420925287,0.02848315734257976,4.159116309461206,0.031936613908581185,12.368035290933769,0.007040747291621811,56.70232335612398,0.03401030338618228,0.04017455609365646,0.00023049360726910278,0.9990815103401297,-138084.7392757446,-23403.725146936427,2exp,4.917357420925287,12.368035290933769,13.633262245428647,0.39758597911908394,20.451861448820452,701.2963363464795,721.7481977952999,0.028336560467063263
42,FALLING,1.7815043758,1.578065,1.3112068173198659,1.3112068173198659,0.4702975584801341,0.26685818268013417,3.9995998989616055,0.7484,12.833673709905785,0.007505044251108575,55.082767070622225,0.026921888071526002,0.03291905523495893,0.0005579908825717246,0.015030275902796793,0.0005255833696788435,0.99888366791586,-133808.40160029766,12.833673709905785,0.03291905523495893,0.06999622822058403,706.9142596231086,2.3609132910634543,0.030993266479915783,3.574916929994467,0.05636896820881044,12.82194986737403,0.00584408061906287,56.67109250201745,0.02826091177865877,0.04100297521052093,0.00020690573583942163,0.9992741502703123,-142393.93449172078,-8585.532891423121,2exp,2.3609132910634543,12.82194986737403,15.852422199389444,0.184130597567761,8.440068894471699,726.6339069901842,735.0739758846559,0.011481931304008064
44,FALLING,1.8115216831199998,1.583615,1.3112100215221523,1.3112100215221523,0.5003116615978476,0.2724049784778477,3.999399898966658,0.77,12.56829215022825,0.010054770431823394,55.86650997818739,0.037270342462027754,0.05819963079013273,0.000752227776876621,-0.0032954657612932173,0.0007078773553206437,0.9980114194562892,-121896.16677111643,12.56829215022825,0.05819963079013273,0.11632675241720393,702.1466188195008,5.537190315122794,0.046793304733744094,2.592976859212328,0.02127487883858441,12.654012051476847,0.004751821143865896,58.34219975784531,0.02574282608022896,0.04278935645946862,0.00019768595320250138,0.9993498610849955,-144224.98715588657,-22328.820384770137,2exp,5.537190315122794,12.654012051476847,22.50008500869074,0.437583771265379,14.357806352168026,738.262898845444,752.6207051976121,0.019077081261534207
46,FALLING,1.84153014388,1.5883500000000002,1.311211207468247,1.311211207468247,0.5303189364117531,0.2771387925317532,3.999399898966601,0.7856000000000001,12.672093897114653,0.009062130700184506,56.95552999973576,0.03386437102267418,0.05006019684751424,0.0006837364342580585,0.00404939989580893,0.0006425938778431853,0.9983938165362906,-125759.39383537203,12.672093897114653,0.05006019684751424,0.09439639697996044,721.7458241165821,4.619707698708713,0.048069639306261375,2.615394877756835,0.02652141960631972,12.757062095850236,0.0049109137039516654,59.033850869477064,0.02672955738806943,0.04365034200275883,0.00020593694432542072,0.9993091633457946,-142605.40511396056,-16846.01127858853,2exp,4.619707698708713,12.757062095850236,22.571677941079805,0.36212943575868184,12.082359851936584,753.0985012990814,765.1808611510179,0.015790201330652443
48,FALLING,1.87152113792,1.5930849999999999,1.311210275761788,1.311210275761788,0.560310862158212,0.2818747242382118,3.9995998989615487,0.7971999999999999,12.89122417743,0.009243992978818555,56.92629775422438,0.03394227587945965,0.05066060822928539,0.00069729786037432,0.005063157505322894,0.0006553491960798612,0.9983840498859758,-124978.71597160114,12.89122417743,0.05066060822928539,0.09041518137654919,733.8496659408364,2.648103625735389,0.02071511413088043,5.700355094674531,0.07118720263392814,12.742082799119286,0.0083530876336141,59.86066763061705,0.038315405460485466,0.04458077499846069,0.00023912103474191468,0.9991028046760401,-136721.70980874044,-11742.993837139307,2exp,2.648103625735389,12.742082799119286,10.501217316538922,0.20782345143122302,15.095130994186823,762.7495833598822,777.844714354069,0.019406355427537988
50,FALLING,1.90151238428,1.5978199999999998,1.3112059169921992,1.3112059169921992,0.5903064672878007,0.28661408300780056,3.999399898966601,0.8139000000000001,12.717563145346357,0.012551498100141435,56.435327210742926,0.04637423092658158,0.08454974553335876,0.0009432044634120013,-0.020057364459009984,0.0008869915813066644,0.997109872862429,-112875.67829126291,12.717563145346357,0.08454974553335876,0.14323025448429821,717.7198374309066,4.268353782428925,0.021136727724538045,5.9907387290026435,0.04836179619943944,12.454548752714459,0.008975876042106338,61.47876894352725,0.042967642655743946,0.04582103437049151,0.0002566499204754439,0.9989928333237342,-133928.5182369235,-21052.839945660584,2exp,4.268353782428925,12.454548752714459,10.262301816951783,0.3427144465188785,25.57059231348188,765.6903250640278,791.2609173775097,0.0323162584577423
52,FALLING,1.9314986631200002,1.60337,1.3112117221652164,1.3112117221652164,0.6202869409547838,0.29215827783478354,3.999399898966658,0.8327,12.386695027231141,0.014579349820841666,57.74476913471474,0.056392750873800496,0.10853301433555455,0.00110665855403969,-0.03825570711982998,0.0010391192763995257,0.9960869841153189,-106539.27023673194,12.386695027231141,0.10853301433555455,0.1749722703632836,715.2668446895813,6.242594693520676,0.027965225371739025,4.37524625021108,0.02601566704680871,12.369728919106919,0.00671091180025172,63.17767066255292,0.036808049501879526,0.046807857957014726,0.00024136883778795755,0.9991216350549713,-136384.5546359046,-29845.28439917267,2exp,6.242594693520676,12.369728919106919,14.439797682131598,0.5046670573255687,27.312889024413927,781.4906598363937,808.8035488608076,0.033769497009358926
54,FALLING,1.9615080299599998,1.6072899999999999,1.3112133562323942,1.3112133562323942,0.6502946737276056,0.2960766437676057,7.999399797918215,0.839,12.796316446611593,0.010242650655068462,58.9963362430127,0.039059929471578214,0.06226578041729102,0.0007847809234577632,0.00039318379135715143,0.0007358078856426625,0.9980414253370797,-120342.67025515494,12.796316446611593,0.06226578041729102,0.09575010058189837,754.935787756291,3.03978843487942,0.020156735471457066,6.244602129746854,0.0687181388039138,12.609216241732069,0.008957524881888824,62.709030398600135,0.04291057292612278,0.048728836514621385,0.0002549439302935896,0.999023793052112,-134243.94337994032,-13901.27312478538,2exp,3.03978843487942,12.609216241732069,10.042117831635538,0.24107671536465447,18.982269334427883,790.711724605299,809.6939939397269,0.023443757118742952
