Repository: ARPeeketi/electrode-solvation-generator

# Electrode-Electrolyte Interface Generator
Generate solvated electrode slab structures for DFT and MD simulations of electrochemical interfaces. Originally designed for IrO2 oxygen evolution reaction (OER) studies, but easily extensible to other metal oxides and metals.

**Author:** Akhil Reddy Peeketi, with the help of Claude (Anthropic)

## Features

- 🔬 **Multiple electrode materials**: IrO2, RuO2, TiO2, PtO2, and pure metals (Pt, Au, Pd)
- 🌊 **Realistic water structure**: Ice Ic with Bernal-Fowler H-bonding rules
- ⚡ **Fast equilibration**: ~30 seconds for production-ready initial structures
- 🧪 **Electrolyte support**: NaClO4, KClO4, HClO4, NaCl, KCl

File: CER_166mM_comprehensive_summary.csv
Step,Type,V_initial,V_initial_RHE,V_final,V_final_RHE,dV,dV_RHE,A_1exp (mA),A_1exp_err,tau_1exp (ms),tau_1exp_err (ms),B_1exp (mA·s^0.5),B_1exp_err,C_1exp (mA),C_1exp_err,R2_1exp,BIC_1exp,|A|_1exp,|B|_1exp,|B|/dV_1exp,Q_exp_1exp (mC),A1_2exp (mA),A1_2exp_err,tau1_2exp (ms),tau1_2exp_err (ms),A2_2exp (mA),A2_2exp_err,tau2_2exp (ms),tau2_2exp_err (ms),C_2exp (mA),C_2exp_err,R2_2exp,BIC_2exp,delta_BIC,Best_Model,|A1|_2exp,|A2|_2exp,tau2/tau1,|A1|/|A2|,Q_fast (mC),Q_slow (mC),Q_total_2exp (mC),Q_fast/Q_total
2,FALLING,1.3205077166853258,1.3208353,1.3105787227420003,1.3105787227420003,0.009928993943325581,0.010256577257999666,-0.09554650444027925,0.0006210975117634541,624.8367569506473,4.976989297861665,0.0463777303981923,0.00012364975670943248,-0.05212145415850343,0.00014832122955891385,0.9101290952334153,-182765.27392904574,0.09554650444027925,0.0463777303981923,4.6709395395862945,59.70096797243471,0.15406160862262464,0.006742420131415145,3.5857105907942888,0.25642629236929376,0.6088489764797042,0.003515001947018144,25.889817163324885,0.12219556154834428,-0.025306327032786485,4.4539862107749814e-05,0.9676397906987539,-203166.18997767166,-20400.91604862592,2exp,0.15406160862262464,0.6088489764797042,7.220275174966059,0.25303747657324055,0.5524203416729498,15.762988681137035,16.315409022809984,0.03385881045952516
4,FALLING,1.3405024040463815,1.3408206599999999,1.310570875045,1.310570875045,0.02993152900138152,0.03024978495499986,1.9327131160159645,0.0019112346460861118,24.296388068067735,0.023992199610152184,0.005880114452452573,9.57204058658536e-05,-0.029498170565623563,9.611242284941974e-05,0.9959166770983167,-200093.91123379106,1.9327131160159645,0.005880114452452573,0.19645219100504926,46.95794789096829,0.44020206666322415,0.007559398129831453,3.4000060667110303,0.09010969642191997,1.879443106563155,0.0034244503960753404,26.172309482905657,0.0400891098051133,-0.02454643150705928,4.6487791565879654e-05,0.9961895187735604,-201456.66394029098,-1362.7527064999158,2exp,0.44020206666322415,1.879443106563155,7.697724347951896,0.23421941591421727,1.4966896972336956,49.18936664048453,50.68605633771823,0.029528627898397535
6,FALLING,1.360537599780088,1.36082554,1.310571886815,1.310571886815,0.049965712965087894,0.05025365318499997,3.3071753374305577,0.002112970608274706,24.585708283643296,0.015641326437299274,0.009834808113806862,0.00010649985201356164,-0.03208359875481941,0.00010682859482574827,0.9982945018656358,-195910.23381711871,3.3071753374305577,0.009834808113806862,0.19683113739773214,81.30924808892728,0.7239269821978186,0.006792151935331051,6.827792464333406,0.10593671163023402,3.0145265314930336,0.008021361156859941,27.500390728887876,0.043505731190548534,-0.02392889309287584,4.8516367981365906e-05,0.9986007411989762,-199847.13553364234,-3936.901716523629,2exp,0.7239269821978186,3.0145265314930336,4.027713330852204,0.240146163795504,4.9428231937778895,82.90065747865755,87.84348067243543,0.0562685262007031
8,FALLING,1.3805418910435825,1.3807621,1.3105746662770001,1.3105746662770001,0.06996722476658235,0.07018743372299996,4.74862869550153,0.0019788698218303337,25.627179487766064,0.010528998433833543,0.00979487820879871,0.00010197156349271133,-0.03219087424222309,0.0001019277821264689,0.999262885276739,-197935.33226071042,4.74862869550153,0.00979487820879871,0.13999237845255977,121.69395990037414,4.603923731946825,0.012516244087179322,23.472935395790813,0.047441217813950096,0.3657245059351523,0.013273259145682996,61.009981168522366,0.9350127852947153,-0.02467612543795527,4.847713043124686e-05,0.9993665703371142,-200946.20489632452,-3010.872635614098,2exp,4.603923731946825,0.3657245059351523,2.5991628290112674,12.588502157312805,108.06760432713597,22.31284521997079,130.38044954710676,0.8288635658376902
10,FALLING,1.400615030091963,1.4005913,1.3105759492915,1.3105759492915,0.09003908080046319,0.0900153507085002,6.100186391408277,0.0020371159453887212,27.378986457685777,0.008871842162523976,0.009775409245209008,0.00010867435555364167,-0.03179233220722597,0.00010802562898124365,0.9995309539229728,-195836.69589648966,6.100186391408277,0.009775409245209008,0.10856851445287878,167.0169205997263,6.21985920456729,0.0015302121435868759,26.95524875841633,0.013102530006199466,0.049647484206774624,0.001076275888477693,233.66789509859635,4.9065857172023435,-0.02520296968084453,6.019112737647567e-05,0.999548211795225,-196566.34006885267,-729.6441723630123,2exp,6.21985920456729,0.049647484206774624,8.668734508548633,125.28045084142576,167.65785210143682,11.601023131537831,179.25887523297465,0.9352834100043275
12,FALLING,1.4206239544582169,1.4200483999999998,1.3105762711435,1.3105762711435,0.11004768331471682,0.1094721288564997,7.639858948233235,0.00223027993367727,28.504570749011645,0.007996428006358842,0.008761415289517573,0.00012147622684905241,-0.031087763811955806,0.00012034595743489175,0.9996418097824346,-191648.42492065261,7.639858948233235,0.008761415289517573,0.0796147181441474,217.77089990238395,7.752595178513962,0.0014834490088918488,28.25574198031069,0.009664361416434532,0.034066022982461225,0.0006386616395711763,391.7683043619023,8.906919424171747,-0.026098353748526662,7.261078789024024e-05,0.9996804183488486,-193908.7339136252,-2260.3089929725975,2exp,7.752595178513962,0.034066022982461225,13.865086418006516,227.57558704476185,219.0553290418912,13.345988060192427,232.40131710208365,0.942573526576314
14,FALLING,1.4406817133866454,1.4385966,1.3105726408025,1.3105726408025,0.1301090725841454,0.12802395919749987,9.09610828453155,0.0027351891344978415,29.900911590768185,0.008541439600863086,0.005635130998225517,0.00015264702170061855,-0.027774462082643017,0.00015062887267501806,0.9996207159588547,-182821.29382072564,9.09610828453155,0.005635130998225517,0.0433108228834781,271.98192963583193,9.16784457940465,0.0017875505016939357,29.719608921913288,0.009983603732815845,0.025316536722002965,0.0006463161212353515,495.8994621533999,17.063119282042212,-0.025470749323160433,0.000100075008858237,0.9996597173609085,-184970.79576717346,-2149.5019464478246,2exp,9.16784457940465,0.025316536722002965,16.685934981727037,362.1287018866504,272.46475555678876,12.554456944028068,285.0192125008168,0.9559522432404725
16,FALLING,1.4607002697001197,1.455571,1.3105699465024998,1.3105699465024998,0.15013032319761987,0.14500105349750014,10.348473382134332,0.00341161485318308,31.304185268604996,0.009697064383646922,0.002608130120664311,0.00019483255311302384,-0.025314036370172197,0.00019153369106218913,0.9995470957181751,-173348.68920816923,10.348473382134332,0.002608130120664311,0.01737244059104017,323.9505280015605,10.381073972964517,0.0022255948240984752,31.153984659904953,0.011050366445401102,0.019734992563084156,0.0006485810216619982,664.1083460374274,34.95173264364072,-0.025871711903980844,0.00015477422366765692,0.9995817174787935,-174918.72109327582,-1570.0318851065822,2exp,10.381073972964517,0.019734992563084156,21.316963248432618,526.0237083840167,323.4118193070751,13.106173270130748,336.51799257720586,0.9610535734812936
18,FALLING,1.4804471438664533,1.470691,1.31057115103,1.31057115103,0.16987599283645327,0.16011984896999998,11.260241178776882,0.003826276524782238,32.62759162726165,0.010315843125231821,0.002513170073570343,0.00022304809903019707,-0.0250589307226894,0.00021853311878767713,0.9995259927693063,-168189.21708300602,11.260241178776882,0.002513170073570343,0.014794145020773341,367.3945508056075,11.291087220718254,0.002502067665736345,32.49332284490689,0.011967678641389074,0.0185195567307337,0.0007370007266446693,687.8702733107153,44.624508716033375,-0.025624703687968643,0.00018377282835071288,0.9995509296169055,-169249.83747504975,-1060.6203920437256,2exp,11.291087220718254,0.0185195567307337,21.169588490348392,609.6845288948192,366.88494233280073,12.739052549963088,379.62399488276384,0.9664429732533182
20,FALLING,1.5004467421351457,1.483798,1.3105751731645,1.3105751731645,0.18987156897064583,0.17322282683550005,11.967053442146506,0.004300787934200407,33.61383615172648,0.011161709400512244,0.004405743862401989,0.00025440465090256206,-0.02629575994849633,0.0002486554322641056,0.999477941780886,-163103.270606108,11.967053442146506,0.004405743862401989,0.02320381027179018,402.25857362326707,12.02116579280936,0.0028159156379765687,33.48406493317657,0.013213827438948169,0.020430844415463858,0.0008837564226547689,662.1130191057191,45.093219793589576,-0.02538648587867872,0.00020423318153276222,0.9994978507623759,-163860.78839552336,-757.5177894153458,2exp,12.02116579280936,0.020430844415463858,19.77397369247383,588.3832086602688,402.5174959789096,13.527528078801994,416.0450240577116,0.9674854227389449
22,FALLING,1.5204864934786084,1.4951359999999998,1.3105839297050002,1.3105839297050002,0.20990256377360827,0.18455207029499965,12.38626956422244,0.005540523733968935,34.06326674705301,0.014034642825425221,0.019419983203051418,0.0003298725702381191,-0.03929385208882345,0.00032207339311455846,0.9992222967701916,-152792.1844668567,12.38626956422244,0.019419983203051418,0.09251903766166936,421.9168041670129,12.623954047241519,0.003945638958008476,33.892303507819875,0.019686374673022002,0.04228324197420832,0.001972104564765251,413.4932794634326,22.75014784864341,-0.025997617950951592,0.00021773957166929773,0.9991482060046448,-150953.11210186884,1839.0723649878637,1exp,12.623954047241519,0.04228324197420832,12.200211749196347,298.5569094948255,427.85488203788066,17.483836390261263,445.33871842814193,0.9607403630836954
24,FALLING,1.5404930690843663,1.5052539999999999,1.3105756914645001,1.3105756914645001,0.2299173776198662,0.19467830853549972,12.956466709232348,0.00334786904217601,34.85100020273094,0.00825081324075134,0.011951370188368877,0.00020155458357322723,-0.03161284089785952,0.00019642893263110034,0.9997377898006463,-172618.82448349518,12.956466709232348,0.011951370188368877,0.05198115215165976,451.5458239101332,13.100374810390056,0.0021685065376400073,34.62318054166061,0.010343300313891489,0.041118425090088236,0.0009444180558552144,485.03797951336725,14.244566725142437,-0.02531543531725675,0.0001309785575799726,0.999755310189817,-173981.56791158026,-1362.7434280850866,2exp,13.100374810390056,0.041118425090088236,14.00905323905011,318.60108410494433,453.57664222355777,19.94399782646814,473.5206400500259,0.9578814604061163
26,FALLING,1.5605221943502599,1.5143959999999999,1.3105767797930001,1.3105767797930001,0.24994541455725972,0.20381922020699972,13.116231123704319,0.005559032704188327,34.87937915464479,0.013541812975892242,0.03610357011243203,0.0003348072468550777,-0.05090842381816368,0.0003262716733657256,0.9993299013737809,-152331.6858450283,13.116231123704319,0.03610357011243203,0.14444581900565776,457.4859984436356,13.483284154941236,0.007812807939485114,34.151472021759496,0.03372950933517166,0.1775886376663237,0.008371041066820992,169.4047776631629,5.731437695723676,-0.023562945674634125,0.0002038430073994572,0.9990950735094816,-146305.70690874668,6025.978936281608,1exp,13.483284154941236,0.1775886376663237,4.960394607741278,75.92425017796104,460.4740015789087,30.084363679367566,490.5583652582763,0.9386732225766279
28,FALLING,1.5805280520991603,1.5228059999999999,1.3105747360105,1.3105747360105,0.26995331608866024,0.21223126398949987,13.227589850275718,0.006080452576303195,35.69573920739132,0.01495121677727588,0.042989082395267476,0.00037032987685221006,-0.05603749880718899,0.00036022379922364154,0.9992284462303415,-148427.0821879324,13.227589850275718,0.042989082395267476,0.15924635791896943,472.1685976377784,13.43469673412567,0.02709220922984787,34.17280089117158,0.06530309212306952,0.46821286787199135,0.029240403096836218,104.56654337553682,3.2454361743503735,-0.02259540914929741,0.00022060346033516695,0.9989144536310582,-141581.36065687164,6845.721531060757,1exp,13.43469673412567,0.46821286787199135,3.059934820928044,28.693565803062665,459.1012165285496,48.959401157321075,508.0606176858707,0.9036347249658461
30,FALLING,1.6005820924710117,1.530484,1.3105759712945,1.3105759712945,0.2900061211765117,0.21990802870549997,13.482477812735752,0.0034840651825106474,37.035797641651186,0.008647751230616424,0.024460550366182655,0.00021598287341391702,-0.04046837067884799,0.00020947716356727711,0.9997495522919337,-170183.18352580757,13.482477812735752,0.024460550366182655,0.0843449450892617,499.33431998053317,13.75234839374453,0.0030099179437969538,36.56424198492981,0.015987202745071236,0.09287855887949514,0.0025341906921663142,268.3662925052409,6.6739807093542645,-0.02345131252766742,0.00013351417494812947,0.9996907608288956,-165947.7673591967,4235.41616661087,1exp,13.75234839374453,0.09287855887949514,7.339583099134117,148.0680639283761,502.8441945299358,24.925474499719833,527.7696690296557,0.9527720595510022
32,FALLING,1.630472358892443,1.540964,1.3105782666375,1.3105782666375,0.3198940922549429,0.2303857333624999,13.576107967654119,0.0039921586874459404,37.96958386181255,0.010032471086108143,0.03217144895551033,0.00025043298021859843,-0.046488177317760886,0.00024241539104487102,0.999683187298548,-164394.6543814587,13.576107967654119,0.03217144895551033,0.10056906249419248,515.4791699948646,13.899394246543869,0.00487051396329783,37.22921734062175,0.02368019233552794,0.15454479813251293,0.00503712051942939,202.79154340120485,5.05908733571385,-0.023087454865233805,0.0001562224900988947,0.9995616130019186,-157881.62002853147,6513.034352927236,1exp,13.899394246543869,0.15454479813251293,5.447107349740973,89.93763888853748,517.4635693075692,31.340378137919934,548.8039474454891,0.9428933077398594
34,FALLING,1.6606421448940427,1.550224,1.310570706171,1.310570706171,0.3500714387230428,0.23965329382900014,13.683854782664952,0.006201514444765029,37.959707488178786,0.015458840399839075,0.05518818373853021,0.00038898049993859425,-0.06364593195605235,0.0003765349863798544,0.9992798702019814,-146786.85746521354,13.683854782664952,0.05518818373853021,0.1576483472626056,519.4351248606779,3.0517090193245497,0.015352385289104382,4.167255445264322,0.03142964530240842,13.552237571770021,0.005774692305721592,40.34665365287354,0.016087583464096573,-0.018608056298219856,0.0001236547840538108,0.9996746369608182,-162650.49273634862,-15863.635271135077,2exp,3.0517090193245497,13.552237571770021,9.681828767834132,0.2251811926379899,12.717251028142474,546.787435529665,559.5046865578075,0.022729480795561734
36,FALLING,1.6905354091683324,1.55924,1.3105738742695001,1.3105738742695001,0.37996153489883233,0.24866612573049984,13.695896401191876,0.005920539731103452,38.96884409873753,0.015049769391853885,0.059016980296362966,0.0003759986951605659,-0.06609859402580927,0.0003632250424259956,0.999354688324272,-148275.96154588676,13.695896401191876,0.059016980296362966,0.15532356535004704,533.7132516505065,2.867554454261588,0.010537716646616258,5.45992392181784,0.036106996904553434,13.418930986241405,0.00635985595467282,41.85074440581197,0.01697660684599861,-0.018245147929188497,0.00011389632131603504,0.9997342951916443,-165996.005965772,-17720.044419885235,2exp,2.867554454261588,13.418930986241405,7.66507830605048,0.21369470170177693,15.656629161938145,561.5922509044194,577.2488800663575,0.027122840255901996
38,FALLING,1.72078469544982,1.56789,1.310572031226,1.310572031226,0.41021266422381997,0.2573179687739999,13.791412530545905,0.005523468895803702,39.75004025643461,0.014161106564220855,0.05961837438801967,0.000354076094085473,-0.06535500656704578,0.00034152197935604186,0.9994495843229171,-150775.05710121983,13.791412530545905,0.05961837438801967,0.14533528481093097,548.2092032822965,2.741151939659192,0.009286901467401576,5.986946329321573,0.03823890169102837,13.48478595248657,0.006424573235472865,42.718192342991166,0.016895061963497715,-0.017131669598158993,0.00010851242525155278,0.9997672376550564,-167961.48198045522,-17186.42487923539,2exp,2.741151939659192,13.48478595248657,7.135222197295343,0.20327737861895603,16.411129543255313,576.0456800223867,592.4568095656421,0.02770012814147091
40,FALLING,1.7506755466213515,1.5704399999999998,1.310572500693,1.310572500693,0.4401030459283515,0.2598674993069998,14.072707678793115,0.008545955183770196,39.285641595270604,0.02127584276244882,0.08139773766478775,0.0005448085341066708,-0.08175750718216625,0.0005259695883977778,0.9987770442448043,-133487.8385079818,14.072707678793115,0.08139773766478775,0.18495154354836993,552.8553501440788,4.206789498302212,0.011516176972146488,5.318225313895269,0.025354991251161915,13.658802865158304,0.0063009656391218565,43.33347770103604,0.01757135741186871,-0.016029777481782942,0.00012187640477432575,0.9997252105981141,-163316.5074613386,-29828.6689533568,2exp,4.206789498302212,13.658802865158304,8.148108653429158,0.30799108383306,22.3726544000996,591.8834293801845,614.256083780284,0.0364223570443336
42,FALLING,1.7805373059576168,1.57848,1.3105799515504999,1.3105799515504999,0.46995735440711695,0.2679000484495002,13.961612080971202,0.008584790000457506,40.37707416543391,0.022009708262489755,0.08308769505900537,0.0005543738469383012,-0.08202463803868618,0.0005340738188791033,0.9987611552135381,-132924.03987521803,13.961612080971202,0.08308769505900537,0.1767983717667875,563.7290464623923,5.280170023561501,0.017041042338858167,3.377549641095257,0.013524149721947107,13.937696194012508,0.0038358019293564917,43.634870697452094,0.012342209775059322,-0.014491368923432894,0.00010447584303640707,0.9998007956370439,-169441.67993837182,-36517.64006315378,2exp,5.280170023561501,13.937696194012508,12.919090859994695,0.37884094688688996,17.83403636800208,608.169571246106,626.0036076141081,0.028488711807864924
44,FALLING,1.810738214616056,1.58591,1.3105699999815,1.3105699999815,0.5001682146345561,0.2753400000185,13.922587331518665,0.010323364965326999,40.585281759839994,0.026648627002152085,0.09911642181030147,0.0006682510710441423,-0.09320171387259063,0.0006435269363629596,0.9982530365737932,-125478.33290068565,13.922587331518665,0.09911642181030147,0.1981661747192794,565.0521296756638,5.057357403841951,0.009658492273770174,5.657180898498717,0.019133360685964697,13.375025149468746,0.005475233620079573,45.83639030381166,0.01648886353685358,-0.01365477331430687,0.00010888046770140582,0.9997907622046102,-167884.8092726772,-42406.47637199155,2exp,5.057357403841951,13.375025149468746,8.102337741396171,0.37811946873556557,28.610385701895744,613.0628730743464,641.6732587762422,0.04458715601840667
46,FALLING,1.8406235029850746,1.5915100000000002,1.310579887805464,1.310579887805464,0.5300436151796106,0.28093011219453623,12.956233044492027,0.0056145281448241845,42.993955220833435,0.016297479621761767,0.06333512370977112,0.00037333706864414344,-0.0640730974495078,0.0003580475531423063,0.9993796909331177,-148920.67454916268,12.956233044492027,0.06333512370977112,0.11949040021604519,557.0397033455727,2.720302908635704,0.00836881274165689,6.819418193250548,0.04082124249583958,12.61857838058292,0.006399490823542493,46.5254772860795,0.019246140067759987,-0.013283388395822616,0.00010847215694291144,0.9997611935613521,-167971.15945887743,-19050.484909714753,2exp,2.720302908635704,12.61857838058292,6.822499510607465,0.21557919019004726,18.5508831463027,587.0853818284245,605.6362649747272,0.030630403460197048
48,FALLING,1.8705049957386364,1.59894,1.3105741597395,1.3105741597395,0.5599308359991364,0.28836584026050005,13.784158553894066,0.008173968482544203,43.14106438264402,0.022364940854138725,0.09147047604891546,0.0005443443248187123,-0.08460273846193155,0.0005217782256646231,0.9988869909690892,-133954.16275984028,13.784158553894066,0.09147047604891546,0.16336031196727402,594.6632716341172,4.126954060855134,0.008960182308935197,6.296812571420807,0.025356622047868222,13.350523058366266,0.005773896965161438,47.92145141508016,0.017769319776652776,-0.01142478172329039,0.00011114377466238917,0.9997883591774932,-167119.71434784445,-33165.551588004164,2exp,4.126954060855134,13.350523058366266,7.610430018606574,0.30912302408023845,25.98665621206876,639.7764421074064,665.7630983194751,0.03903288764076065
50,FALLING,1.900683300674157,1.6063699999999999,1.3105715306865,1.3105715306865,0.590111769987657,0.29579846931349985,13.6931792618286,0.008667189564834817,43.87809659386212,0.024195845897104308,0.09755497221388168,0.0005817129758937273,-0.08796687914808701,0.0005568899531381764,0.9987522276587644,-131371.71104040515,13.6931792618286,0.09755497221388168,0.16531609294273553,600.8306423275849,4.343139349937083,0.008823446864070604,6.485744793012589,0.024606028500581426,13.224057595267963,0.005786286134523644,49.09216592779871,0.018389173374838735,-0.010115223369895272,0.00011236643807311282,0.9997871790678976,-166711.03546618816,-35339.32442578301,2exp,4.343139349937083,13.224057595267963,7.569241080945416,0.3284271350641434,28.16849342418252,649.1976297056616,677.3661231298441,0.041585329502495515
52,FALLING,1.9305724122494432,1.6113600000000001,1.3105751762564999,1.3105751762564999,0.6199972359929433,0.30078482374350024,13.659424219296605,0.009061929124244939,44.508163973965,0.025650482247656703,0.10216710814171526,0.0006122021185723763,-0.0906042057890794,0.00058545529986953,0.9986456382910779,-129388.50100770683,13.659424219296605,0.10216710814171526,0.16478639292333572,607.9558929424021,4.697058482417773,0.011164646531246212,5.470859327477669,0.021816772181410825,13.395084549306654,0.0053717431327657975,49.412756745985355,0.018218234918719618,-0.008840199501085576,0.00012256483127416227,0.9997509369376371,-163222.73643533528,-33834.235427628446,2exp,4.697058482417773,13.395084549306654,9.031991829474991,0.35065538146684544,25.696946210243375,661.8880544267965,687.5850006370399,0.03737275563957247
54,FALLING,1.960797662280702,1.62062,1.310568404255217,1.310568404255217,0.6502292580254849,0.3100515957447829,13.520341572091025,0.012907997589475391,44.31506680211235,0.03678527544918989,0.1288790605236906,0.0008702909405777436,-0.11072591451711336,0.000832521907417616,0.997326282537671,-115310.77869299284,13.520341572091025,0.1288790605236906,0.19820556970175487,599.1548399545906,6.300392852205304,0.00948586303386028,5.584619424784016,0.014103697141484394,13.048749467207392,0.004529762890943663,51.08971573851773,0.01640317198237862,-0.008068191091240493,0.00010648166899557488,0.9998168673994197,-168892.49746046678,-53581.71876747394,2exp,6.300392852205304,13.048749467207392,9.148289588326534,0.4828349925821415,35.18529630619611,666.6569010227604,701.8421973289564,0.05013277406246437

File: CER_500mM_20241120_22_pulse_590mV_RuO2_N_S1_02_CA_C01_comprehensive_summary.csv
Step,Type,V_initial_RHE,V_final_RHE,dV,A_1exp (mA),A_1exp_err,tau_1exp (ms),tau_1exp_err (ms),B_1exp (mA·s^0.5),B_1exp_err,C_1exp (mA),C_1exp_err,R2_1exp,BIC_1exp,|A|_1exp,|B|_1exp,|B|/dV_1exp,Q_exp_1exp (mC),A1_2exp (mA),A1_2exp_err,tau1_2exp (ms),tau1_2exp_err (ms),A2_2exp (mA),A2_2exp_err,tau2_2exp (ms),tau2_2exp_err (ms),B_2exp (mA·s^0.5),B_2exp_err,C_2exp (mA),C_2exp_err,R2_2exp,BIC_2exp,delta_BIC,Best_Model,|A1|_2exp,|A2|_2exp,|B|_2exp,|B|/dV_2exp,tau2/tau1,|A1|/|A2|,Q_fast (mC),Q_slow (mC),Q_total_2exp (mC),Q_fast/Q_total
2,FALLING,1.3614989583180181,1.3112023222557256,0.05029663606229251,3.7193780997048678,0.0013189365085575309,20.379041773396917,0.007816557496522132,0.010433334457695058,6.111961935256797e-05,0.01621060887723237,6.180407898655737e-05,0.999410418826409,-217781.48564806138,3.7193780997048678,0.010433334457695058,0.20743602901739486,75.79736166494314,3.5514401651249434,0.00224407689312372,20.360683873977003,0.006956772490931796,-0.02904399704104094,0.0003679631345900342,898.654670437729,9.816248192510304,0.022700711337253925,0.0001520749918658721,0.01144378748457657,0.00011149201672177217,0.9996085529327766,-225947.59783214252,-8166.112184081139,2exp,3.5514401651249434,0.02904399704104094,0.022700711337253925,0.4513365726713619,44.1367625959902,122.2779412939115,72.30975049945367,26.100523589111024,98.41027408856469,0.7347784687031584
4,FALLING,1.3814708090811025,1.3112012560076007,0.0702695530735018,5.255059847903757,0.0012988897872510323,21.315081874540695,0.0056421086236859265,0.011615962593335956,6.192393898111145e-05,0.015367555438560035,6.23590857005247e-05,0.9997115962114511,-217640.62820853075,5.255059847903757,0.011615962593335956,0.16530577021296383,112.01203091367996,5.293129256294782,0.0025675995073048733,20.593015691257282,0.011230316628694883,0.11086300383396766,0.0020835436818073916,87.44223444991269,1.2050507835982776,0.004815371681632689,0.00010029696942036355,0.020416330783626247,8.028337080191979e-05,0.9998042636745783,-225367.6451578289,-7727.016949298151,2exp,5.293129256294782,0.11086300383396766,0.004815371681632689,0.06852714256764691,4.246208314551816,47.74477574342076,109.00149383073145,9.694108773071369,118.69560260380281,0.9183279872176092
6,FALLING,1.4015178895,1.3111909597824782,0.09032692971752176,6.85782710160593,0.0017466969444415357,22.17253198822672,0.005993420060563664,0.012713534091374053,8.533289404834742e-05,0.014194719533314873,8.562133460183879e-05,0.9996940705374494,-205156.1093139108,6.85782710160593,0.012713534091374053,0.14075020739809183,152.05539078008562,7.034871427564795,0.002673285689356645,21.632136469875118,0.007361401243400795,0.09648604578349912,0.0009876136162537098,174.00723168263835,1.6333393744535856,-0.002091085572984806,0.0001755938714366631,0.024572556037386884,0.00012799559412300724,0.9998070269003991,-214346.38842942653,-9190.279115515732,2exp,7.034871427564795,0.09648604578349912,0.002091085572984806,0.02315018986612554,8.043922611387025,72.9107651830819,152.17929876910682,16.789269722790984,168.9685684918978,0.9006367286375155
8,FALLING,1.421524859128,1.3112000227702771,0.11032483635772294,8.35779700985289,0.00176758219667948,23.076513537006605,0.005130753806127328,0.015053964424884039,8.847785627471548e-05,0.012899298165875109,8.845149725819614e-05,0.9997915991356934,-204044.7879313338,8.35779700985289,0.015053964424884039,0.1364512735470759,192.86881583742354,8.515582086209605,0.0027383804925997283,22.590288580794798,0.0069039322903102175,0.09992134987900932,0.0011434829144734919,162.31803959335986,1.6973226250733306,0.0011134289373071027,0.000178065286739821,0.02272316766814014,0.000131090709600222,0.9998628349489205,-212385.11471837974,-8340.326787045953,2exp,8.515582086209605,0.09992134987900932,0.0011134289373071027,0.010092278167509473,7.185301728786016,85.22284873573841,192.36945676092157,16.219037625882997,208.58849438680457,0.9222438530295608
10,FALLING,1.4415273728291316,1.3111938242324233,0.13033354859670832,9.656819404356572,0.0029486870524543947,24.397378537626786,0.007726064815544391,0.01351431903299613,0.0001525707812879282,0.01539422953040112,0.00015174841428690494,0.9995688018915039,-182726.67901385116,9.656819404356572,0.01351431903299613,0.10369025610446278,235.60107847758687,10.146786822903922,0.004774303493033221,23.838144930633128,0.007454640870285899,0.1496018034163112,0.001228471936900489,313.0849149645955,1.8352931419529201,-0.025139621120501658,0.0003440785921052021,0.040216460220236235,0.00023135856255500622,0.9997590471992138,-194338.639094423,-11611.960080571851,2exp,10.146786822903922,0.1496018034163112,0.025139621120501658,0.1928867999926197,13.133778483000444,67.82529749770121,241.88057486462213,46.83806790114593,288.7186427657681,0.8377726237126129
12,FALLING,1.461532703696,1.3111999546434645,0.15033274905253546,10.661345491252812,0.002276334522266997,25.114953969640066,0.005521110504679692,0.020778047034839507,0.00011979333163643072,0.009229897556750334,0.00011883177346880257,0.9997950260253987,-192633.49506904313,10.661345491252812,0.020778047034839507,0.13821371035780358,267.759201267244,10.882678101734012,0.003454130718252154,24.53690349019194,0.007339265576481967,0.1383061632470051,0.0014555685300899548,173.89548167155127,1.6347591216363055,0.0006289887582020663,0.0002328357132829337,0.023273734883311702,0.0001697923705368122,0.9998733227393204,-202232.24167719638,-9598.746608153248,2exp,10.882678101734012,0.1383061632470051,0.0006289887582020663,0.004183976958887775,7.087099712523302,78.68541680458819,267.0272222970726,24.050816875982154,291.0780391730548,0.9173733032409113
14,FALLING,1.4815245995119999,1.3111918882958296,0.17033271121617033,11.309442277391538,0.0036305256096701155,26.697471414023752,0.008687161805893085,0.017468506354592784,0.00019786599721089402,0.012486975473862707,0.00019518527995034652,0.9995417576126072,-173070.7614967295,11.309442277391538,0.017468506354592784,0.10255520639499122,301.9335119092123,11.892625597875512,0.0056181444941667,25.951089327212316,0.008706949439652367,0.19588101135192268,0.0015590980697063475,298.76289882223443,1.7872516137760908,-0.030438377728453522,0.000415156965611181,0.043399660488073255,0.00028109325122227047,0.9997540400756125,-185487.46004784075,-12416.698551111243,2exp,11.892625597875512,0.19588101135192268,0.030438377728453522,0.1786995434472007,11.512537876741522,60.713519476929015,308.6265892255592,58.521978775731434,367.14856800129064,0.8406040936117019
16,FALLING,1.5015409365880001,1.3111842274752474,0.1903567091127527,11.915532555900914,0.0028172526057086166,27.15424551117812,0.006479067510163434,0.025943625814503397,0.0001550172824181588,0.005458690913003215,0.00015268091182622667,0.9997577414799742,-182962.9631595943,11.915532555900914,0.025943625814503397,0.1362895268332065,323.55729641936915,12.247329822564593,0.003386492421842455,26.221394690328776,0.007073615776524395,0.23084687012261285,0.0015612345890166214,172.03998281974376,1.0168895142256489,-0.006094769353558487,0.00022974292777332261,0.027730185589069416,0.00016784272066355452,0.999907170647077,-202115.53788623688,-19152.574726642575,2exp,12.247329822564593,0.23084687012261285,0.006094769353558487,0.03201762302976363,6.561053858938982,53.053913254528865,321.14206918010046,39.714891569885935,360.8569607499864,0.8899428419300973
18,FALLING,1.5215126060344137,1.311193410772077,0.21031919526233667,12.127006919231842,0.003585812288513766,28.634402466543676,0.008425812587095289,0.025236267885821406,0.00020321232973305372,0.006524939623263289,0.00019918663082060142,0.9996278731892133,-172563.18029136857,12.127006919231842,0.025236267885821406,0.11999032163632779,347.24959683984446,12.540960308736615,0.005234371242016596,27.66061356373974,0.01047025994312787,0.2311154942291365,0.0020936981966507527,204.96711025819772,1.596526575020455,-0.013146486098212656,0.00037748354689881965,0.03261186232545586,0.0002692426325052959,0.9997933576160045,-184300.6274261592,-11737.447134790622,2exp,12.540960308736615,0.2311154942291365,0.013146486098212656,0.06250730505988622,7.410070994480355,54.2627414512635,346.89065681816174,47.37107498804128,394.26173180620304,0.8798486610125117
20,FALLING,1.5415490029799999,1.3111945887863787,0.23035441419362113,12.422959523914123,0.0031652177220077705,28.913875239157647,0.007312273003769389,0.0384215122664057,0.00018033526234090565,-0.0026736216580582396,0.0001766072423536397,0.9997327889675147,-177413.73148720028,12.422959523914123,0.0384215122664057,0.1667930367251875,359.19590177555824,12.464282354749484,0.007281144549784696,27.494549077713103,0.015967976496796293,0.41840444728641574,0.0065522356873176126,98.24580257701004,0.9703932585063976,0.014846517425913256,0.0002525192163282582,0.014444796689608923,0.00019860193619710128,0.9998555734853285,-189691.28534661097,-12277.553859410691,2exp,12.464282354749484,0.41840444728641574,0.014846517425913256,0.06445076157053464,3.573282918709419,29.790033149951558,342.69982292113315,41.10648072544421,383.80630364657736,0.892897848902199
22,FALLING,1.561540127392,1.3111957226432642,0.25034440474873576,12.588183086374624,0.00348256334279182,30.240484301064438,0.008204904597152566,0.03420780966646846,0.00020330741787240943,0.0015124253354175056,0.00019829875754934733,0.999687042551559,-172969.42370520442,12.588183086374624,0.03420780966646846,0.13664299667812413,380.6727530024367,12.88568450164533,0.004116436504071106,28.687236269796905,0.00993481759894432,0.3847486222051586,0.002729701017838697,141.21881813708492,0.7860943492605678,-0.004195814868423709,0.00024512493592106335,0.0285615650837193,0.00018403057525247137,0.999901080253726,-195969.81229465004,-23000.388589445618,2exp,12.88568450164533,0.3847486222051586,0.004195814868423709,0.016760170344669537,4.92270558268333,33.49117776638671,369.65467579675976,54.33374570768429,423.98842150444403,0.8718508738637459
24,FALLING,1.581522471960784,1.3112059660021003,0.27031650595868384,12.740546793553703,0.0034446635322119812,30.472300233829912,0.008063420244261543,0.046742365598490584,0.00020192191182210158,-0.007925219793099233,0.00019681183815347362,0.9997099464803147,-173301.46821994358,12.740546793553703,0.046742365598490584,0.1729171714199164,388.23376703632744,12.4246362665556,0.01190654382618374,27.950856097963147,0.019967067837161432,0.9055598869792291,0.011749019430426775,76.77380954119457,0.4864288325433835,0.018325140899866182,0.00019836478258948497,0.01299985874906685,0.00016050702375540097,0.9999067588383537,-195964.4328315235,-22662.964611579926,2exp,12.4246362665556,0.9055598869792291,0.018325140899866182,0.0677914241118042,2.7467426855232984,13.7203915999435,347.27922035602967,69.523282291089,416.8025026471187,0.8331985008498134
26,FALLING,1.6015160659360002,1.3111935765466545,0.2903224893893457,12.778392447259716,0.0035600350912563315,31.860708317549268,0.00858327050494175,0.043814866890275056,0.00021369251261578004,-0.0044535945867728,0.0002074519650202377,0.9996952371013579,-171375.07281939598,12.778392447259716,0.043814866890275056,0.15091792228164527,407.12863452931634,12.83224999504867,0.004748536971033334,29.523687011839566,0.010776720092624812,0.6568823108644833,0.0042904757616247045,104.46347408392967,0.4249883197413085,0.006056122516708853,0.00017024127473727217,0.02272048954129334,0.00013281084198193732,0.9999464151608373,-206098.02798504513,-34722.95516564915,2exp,12.83224999504867,0.6568823108644833,0.006056122516708853,0.02085998411437947,3.5382936434069974,19.535082286141815,378.8553325114968,68.62020825718379,447.47554076868056,0.8466503707905311
28,FALLING,1.631521409196,1.3111990840529053,0.32032232514309467,12.767916873155844,0.003706951551863091,33.19518824599284,0.00921605403951818,0.049993446275757115,0.00022734634116217895,-0.008161930397999362,0.00021989860898194286,0.999678575524317,-169204.36806528177,12.767916873155844,0.049993446275757115,0.15607231326578314,423.8334041135965,12.526149041034245,0.010964729099389309,30.378658259578234,0.021079641609825252,0.8945634702800164,0.010724549957360953,87.29360635820115,0.535060675032388,0.016556169421021782,0.00022731945959988126,0.01614947926770533,0.00018105611801189054,0.9998977496822743,-192076.44701713586,-22872.078951854084,2exp,12.526149041034245,0.8945634702800164,0.016556169421021782,0.05168596791880115,2.873517507333555,14.002526882875408,380.5276010261229,78.08967143705011,458.61727246317304,0.8297280191440659
30,FALLING,1.661494970520208,1.3111887858420843,0.3503061846781237,12.754190505940954,0.004535387350159419,34.164270649885694,0.011526595258787598,0.06288065515395538,0.00028232661584586455,-0.01759221543967529,0.0002723791106198294,0.9995359271088633,-160756.39659759373,12.754190505940954,0.06288065515395538,0.17950198399075604,435.73761636516934,10.738030297821906,0.056301050062974936,28.605163910311667,0.06903366453563946,2.730060706129235,0.056547614016003736,58.42170995036218,0.40887425608094213,0.03101873034981276,0.00029137372205487584,0.006172009828971382,0.00024238754672228875,0.9997977332803134,-177334.88325396582,-16578.486656372086,2exp,10.738030297821906,2.730060706129235,0.03101873034981276,0.08854748133640317,2.0423483722567366,3.933256968870344,307.16311674308844,159.4948147203631,466.6579314634515,0.658218999471019
32,FALLING,1.6914710874669867,1.3111893432978297,0.38028174416915705,12.786906330659523,0.00542321116133209,35.004084205675866,0.013992729648409663,0.07243486499241317,0.0003418227361031253,-0.02388249164727745,0.00032906945958276434,0.9993583580935231,-153286.76906779053,12.786906330659523,0.07243486499241317,0.19047684014037936,447.5939459284957,5.973343169043857,0.08103487875478017,22.1063313920634,0.13688712736339217,7.730517193091721,0.08159473587894397,44.796786368673516,0.15740689735192737,0.038595388825465614,0.0003185886718456527,0.0019477811448031415,0.00027412444717593516,0.9997245991543623,-170172.02222045354,-16885.253152663005,2exp,5.973343169043857,7.730517193091721,0.038595388825465614,0.10149156360316261,2.026423361442796,0.7726964470607296,132.04870361340167,346.3023272182875,478.3510308316892,0.2760497941936365
34,FALLING,1.721499394397759,1.3111999276732675,0.41029946672449147,12.786930029473512,0.004573808805210283,36.474399354975624,0.012159857488400384,0.06680588948688627,0.0002943625570933641,-0.018723425153556607,0.0002823529873955785,0.9995452677310188,-159551.76909783122,12.786930029473512,0.06680588948688627,0.16282226740437175,466.3955924191471,9.21447203516426,0.06879882737862802,28.335282953140027,0.08718263263024054,4.362018800315056,0.06909727470396912,54.63855550390946,0.2683769090132585,0.03245242863287644,0.00026588441180881847,0.006984787311430488,0.00022266304239493934,0.9998386874595512,-180245.79263118425,-20694.02353335303,2exp,9.21447203516426,4.362018800315056,0.03245242863287644,0.07909449381436229,1.928286920383641,2.112432902512645,261.0946723801753,238.33440633011074,499.42907871028603,0.5227862843998193
36,FALLING,1.751520467827131,1.3112068370227024,0.44031363080442865,12.760937988902716,0.005825525052718901,37.363091056264665,0.015793793548243944,0.08024204755792913,0.0003794751383542328,-0.027453427946087988,0.000363224872870921,0.9992854993179294,-149565.106297543,12.760937988902716,0.08024204755792913,0.18223839087454854,476.7880880427191,4.857288600611586,0.030272994603260796,19.06152269131768,0.07496787120813221,9.162117726193218,0.030548508080230994,46.28105835122511,0.06504216229953694,0.03598785026510099,0.00022757589142999513,0.006450603040121305,0.00019611344102266913,0.9998699068324782,-183589.8189921386,-34024.7126945956,2exp,4.857288600611586,9.162117726193218,0.03598785026510099,0.08173231021568235,2.427983278182998,0.5301491146228425,92.58731687883645,424.03250510674224,516.6198219855787,0.1792175076112759
38,FALLING,1.7814981655062023,1.3111950713756375,0.4703030941305648,12.689127787475044,0.006368502858353121,38.817219735140924,0.017854236691852515,0.0867440474882261,0.00042278484403222995,-0.031043250877400973,0.00040333360981499735,0.9991596352533425,-145502.05278219798,12.689127787475044,0.0867440474882261,0.1844428594470279,492.5566615737013,4.385624659034634,0.02074400952222419,17.1769579582235,0.06262754450505485,9.77678149249627,0.02088505660647409,47.244040049971446,0.048955827794267937,0.03676747187899568,0.00022466658324522435,0.007345444686504615,0.0001937573242560555,0.999878360604951,-184112.62363671942,-38610.570854521444,2exp,4.385624659034634,9.77678149249627,0.03676747187899568,0.07817824789557593,2.750431139487844,0.44857550129361323,75.33169038878617,461.89465639131333,537.2263467800994,0.14022337296056214
40,FALLING,1.8115023278511404,1.311198753192319,0.5003035746588214,12.631516610494486,0.005538690734269741,40.34593525905492,0.01604595310239393,0.08137190896632701,0.00037473094506538894,-0.0257967376002914,0.0003562961767302142,0.999361007414402,-150577.51865086198,12.631516610494486,0.08137190896632701,0.16264506809054488,509.63035139068734,4.672714706851515,0.027935270166905023,20.588018727162524,0.07625915219617398,9.178998276975777,0.028122463347080157,49.591779689051734,0.0635655148276289,0.03579495344881776,0.00021851568412894584,0.008900609572082488,0.0001865785676371139,0.9998928234771883,-186242.81517594325,-35665.29652508127,2exp,4.672714706851515,9.178998276975777,0.03579495344881776,0.07154646750870786,2.4087689226561415,0.509065865996768,96.20193789134673,455.20286031796826,551.404798209315,0.17446699449073014
42,FALLING,1.8415010185274108,1.31118737009951,0.5303136484279007,12.642843236293183,0.007527422861832308,40.57949565449414,0.021880335787899004,0.09752928338129242,0.0005107170335945487,-0.03716987156372506,0.0004853507834640096,0.9988601127558575,-138238.2963813547,12.642843236293183,0.09752928338129242,0.18390868059009063,513.0402021676098,3.426671858112251,0.008895797681071658,9.904724829616638,0.03731009687794578,11.410026047045159,0.007763894041697317,46.19187143693169,0.02413894767686191,0.041331141516658475,0.00023335585175938815,0.006786564640950313,0.00020423998258816122,0.999866998140571,-181156.9929080572,-42918.69652670249,2exp,3.426671858112251,11.410026047045159,0.041331141516658475,0.07793716348652054,4.663619861382817,0.3003211249460427,33.94024183599299,527.050456257152,560.9906980931449,0.060500542970424925
44,FALLING,1.871499592196879,1.3111901265891588,0.5603094656077201,12.546535269958495,0.006670324743146762,42.12691789111079,0.020082748506006828,0.08985162401550494,0.00046083996776014567,-0.02979824209340116,0.00043654623027361024,0.9990906185181829,-142581.71287646092,12.546535269958495,0.08985162401550494,0.16036071051923156,528.5468611354671,3.27209131855402,0.009379157271153881,12.29894934216633,0.043354587380979644,11.09448948025989,0.00889258941932064,48.205970597905605,0.02608559477790289,0.03641888272014335,0.00020937657106355007,0.011657800323468461,0.00018157800777704295,0.9998991536566894,-186516.65149617853,-43934.938619717606,2exp,3.27209131855402,11.09448948025989,0.03641888272014335,0.06499780024355448,3.9195194042009636,0.29492941738112055,40.24328536983812,534.8206336841813,575.0639190540194,0.06998054309517168
46,FALLING,1.9014887222088837,1.3111889742064207,0.590299748002463,12.512242031189002,0.006409610234924129,43.66602971590804,0.0198702748590071,0.09212513318030359,0.0004505049908472112,-0.028938118894946987,0.00042545434816605634,0.9991697616147489,-143706.52445965292,12.512242031189002,0.09212513318030359,0.1560650050962231,546.3599323465324,3.0320971980038025,0.009130042371800704,12.064379108018358,0.0462909196004108,11.254521048557141,0.008467089253138313,49.344650642777026,0.025968312546260704,0.0398769627741175,0.00021987549817415562,0.011575400162348856,0.00019024949272406294,0.9998941714602532,-184857.79289653245,-41151.26843687953,2exp,3.0320971980038025,11.254521048557141,0.0398769627741175,0.06755375198627243,4.090111078321557,0.2694114822764959,36.58037008907808,555.3504092928326,591.9307793819107,0.06179839157422259
48,FALLING,1.9314766477390957,1.3111883975167515,0.6202882502223441,12.561922373863846,0.00767941504681243,44.08738692364688,0.023881896783921767,0.10161966770031833,0.000542226784071967,-0.035953535369480746,0.0005116596812247101,0.9988412725114971,-136355.79340119488,12.561922373863846,0.10161966770031833,0.1638265236587868,553.8223322013521,3.493404191921569,0.007073729147309102,10.35844436765526,0.030211929172417294,11.403292860907444,0.00587964595901422,50.24044063982641,0.02056346866636386,0.037719261455024064,0.00020367113691829647,0.013776432315202553,0.00017637149331337616,0.9999122099085965,-187905.027032777,-51549.233631582116,2exp,3.493404191921569,11.403292860907444,0.037719261455024064,0.06080924705812739,4.8501916751809375,0.3063504756505546,36.18623297575325,572.9064580769767,609.09269105273,0.05941005943317182
50,FALLING,1.9614832791516605,1.3111878419633953,0.6502954371882652,12.436373914397043,0.007178927097262439,45.577144310860504,0.023115375982811354,0.0989918113410836,0.0005149115016200858,-0.032614280528345016,0.000484499017359784,0.9989746170198556,-138634.0272524266,12.436373914397043,0.0989918113410836,0.1522259048427319,566.8144086002952,3.08980650597098,0.007736359400152062,8.456872523084256,0.03244958588199118,11.712037719658358,0.005217670694004244,50.402345244368334,0.02024509538388763,0.04100127100545368,0.0002376222412978661,0.012741396477197022,0.00020641523355885723,0.9998796952523707,-181448.66082054438,-42814.63356811777,2exp,3.08980650597098,11.712037719658358,0.04100127100545368,0.06305022096223553,5.95992727888328,0.26381459656544803,26.13009974199295,590.314168661285,616.4442684032779,0.04238842192445958
