Repository: ARPeeketi/electrode-solvation-generator

# Electrode-Electrolyte Interface Generator
Generate solvated electrode slab structures for DFT and MD simulations of electrochemical interfaces. Originally designed for IrO2 oxygen evolution reaction (OER) studies, but easily extensible to other metal oxides and metals.

**Author:** Akhil Reddy Peeketi, with the help of Claude (Anthropic)

## Features

- 🔬 **Multiple electrode materials**: IrO2, RuO2, TiO2, PtO2, and pure metals (Pt, Au, Pd)
- 🌊 **Realistic water structure**: Ice Ic with Bernal-Fowler H-bonding rules
- ⚡ **Fast equilibration**: ~30 seconds for production-ready initial structures
- 🧪 **Electrolyte support**: NaClO4, KClO4, HClO4, NaCl, KCl

File: CER_500mM_comprehensive_summary.csv
Step,Type,V_initial,V_initial_RHE,V_final,V_final_RHE,dV,dV_RHE,A_1exp (mA),A_1exp_err,tau_1exp (ms),tau_1exp_err (ms),B_1exp (mA·s^0.5),B_1exp_err,C_1exp (mA),C_1exp_err,R2_1exp,BIC_1exp,|A|_1exp,|B|_1exp,|B|/dV_1exp,Q_exp_1exp (mC),A1_2exp (mA),A1_2exp_err,tau1_2exp (ms),tau1_2exp_err (ms),A2_2exp (mA),A2_2exp_err,tau2_2exp (ms),tau2_2exp_err (ms),C_2exp (mA),C_2exp_err,R2_2exp,BIC_2exp,delta_BIC,Best_Model,|A1|_2exp,|A2|_2exp,tau2/tau1,|A1|/|A2|,Q_fast (mC),Q_slow (mC),Q_total_2exp (mC),Q_fast/Q_total
2,FALLING,1.3215385197041183,1.321130626,1.3111963151467574,1.3111963151467574,0.010342204557360901,0.00993431085324259,-0.11515504740688076,0.0006012924928600252,565.5257723104809,3.4240548911290762,0.05131687181161064,0.00011486181840483337,-0.0068877456000365385,0.00013018034525828822,0.933674451274623,-186398.16512389184,0.11515504740688076,0.05131687181161064,4.961889075679388,65.12314712022628,0.735676306990336,0.005193268787345869,17.46068526564951,0.11159674883077027,0.074722975643181,0.005639777954105463,50.618011659425825,1.7838134817207472,0.02335808073074509,2.4656331530859283e-05,0.9915686717013137,-227612.21237371152,-41214.047249819676,2exp,0.735676306990336,0.074722975643181,2.8989705094224956,9.845382904762193,12.845412453753607,3.782328452333528,16.627740906087134,0.7725290240149892
4,FALLING,1.3415101649680001,1.3411239,1.3111993631356567,1.3111993631356567,0.03031080183234347,0.029924536864343265,2.2350769130332546,0.0011497716778706897,20.059334347629044,0.010773480896211824,0.006254058865333404,5.175125686343431e-05,0.019301734893813982,5.2824919892800694e-05,0.9988103785204955,-223275.988155369,2.2350769130332546,0.006254058865333404,0.20633102680444246,44.83415509120066,2.245254117068227,0.0030622611818099973,18.373847965226954,0.03027690972192904,0.1365655447153671,0.0034138065227425295,64.66715651651452,0.8917589486453308,0.02417540673052115,2.6390414162718284e-05,0.9989216022631833,-225218.4748421677,-1942.4866867986857,2exp,2.245254117068227,0.1365655447153671,3.51952169403486,16.440853523836008,41.25395779031148,8.831305454871709,50.08526324518319,0.8236745724657635
6,FALLING,1.361539115044,1.3610708,1.3112023275403768,1.3112023275403768,0.05033678750362314,0.049868472459623225,3.7637902428336045,0.0013292360007075893,20.31816634911289,0.007470141526172604,0.01070372744847634,6.027212445779183e-05,0.015985477360534548,6.145451036039225e-05,0.9994421115642838,-217277.9690265833,3.7637902428336045,0.01070372744847634,0.21264224395936887,76.47331625706117,3.7737917115746225,0.003862527515098629,18.60072256721399,0.021962027553852147,0.23808951637021683,0.004288996098856411,63.410843912861964,0.6144024705263726,0.024367689105777756,3.0730542453968556e-05,0.9994914318745615,-219108.52644431364,-1830.5574177303351,2exp,3.7737917115746225,0.23808951637021683,3.4090527227491263,15.850306091203832,70.19525265345118,15.097457159840612,85.2927098132918,0.8229924082270409
8,FALLING,1.38152703286,1.38087964,1.3112012607705386,1.3112012607705386,0.07032577208946145,0.06967837922946152,5.309481415676759,0.001293948655166474,21.290206596130187,0.005344257326122704,0.01177478249794105,6.025385149830326e-05,0.015236015083002657,6.118902267333206e-05,0.9997324387908905,-217637.42218254646,5.309481415676759,0.01177478249794105,0.16743196907902191,113.03995625807197,5.436099074090775,0.0012652965255752265,20.496838562455682,0.009034192585283832,0.11490224745517191,0.0012891616108617685,114.84460920346176,0.9780229055036086,0.023977543751804904,2.9288370541695578e-05,0.9997875395275055,-222227.38877585818,-4589.966593311721,2exp,5.436099074090775,0.11490224745517191,5.603040139752287,47.31064182370863,111.42284513115342,13.195903705588679,124.6187488367421,0.8941098042729021
10,FALLING,1.4015178895,1.4002212,1.3111909663983197,1.3111909663983197,0.09032692310168033,0.08903023360168039,6.914991269572964,0.0017912715636538164,22.23627460017014,0.005873514265610654,0.01199272497956301,8.546773130553519e-05,0.014806061940893974,8.647083316465783e-05,0.99969713801154,-203979.56447283417,6.914991269572964,0.01199272497956301,0.13277021476822465,153.76364472800356,7.062782444642162,0.0011852759773668049,21.686944277971932,0.007269560551726795,0.0896301971657623,0.0009416839413580504,164.6580192487003,1.5495132877792328,0.023113476524870953,3.729452629573396e-05,0.9998147019269495,-213781.56627373042,-9802.00180089625,2exp,7.062782444642162,0.0896301971657623,7.592495149994381,78.79913988786876,153.17016932439296,14.758330730184891,167.92850005457785,0.9121153900297547
12,FALLING,1.421524859128,1.418227,1.311200045921296,1.311200045921296,0.11032481320670406,0.10702695407870388,8.43396235219245,0.0017566988400658868,23.070453042684605,0.0048577443308229565,0.015092819523844624,8.553953816355522e-05,0.012869486110756655,8.627120555347909e-05,0.999807038503205,-204212.32839495907,8.43396235219245,0.015092819523844624,0.13680349039491946,194.57533241002574,8.616811977523003,0.001257456279434457,22.529538210360613,0.00657611429996132,0.10688979884175012,0.0010476694608377232,163.37485980957476,1.4042648359603231,0.023522946269853753,3.945860661762193e-05,0.9998662228321732,-211515.52911228215,-7303.200717323081,2exp,8.616811977523003,0.10688979884175012,7.251584931929226,80.613978797735,194.1327946990975,17.46310590084457,211.59590059994207,0.9174695452448225
14,FALLING,1.4415274611559998,1.4339553999999999,1.3111938387224362,1.3111938387224362,0.1303336224335636,0.12276156127756366,9.728501086417939,0.003023235892964992,24.476225542628637,0.007582024412280061,0.012255383792452801,0.00015201604798585638,0.016454848425647272,0.00015254599679875218,0.9995721048192661,-181642.4173438006,9.728501086417939,0.012255383792452801,0.09403086911590962,238.11698678287323,9.883291373330824,0.001919358617355946,24.05652429746491,0.009000255510039244,0.08005681231548083,0.0011790076127021392,234.5076717286698,3.501980017225317,0.02395646563005837,7.271783808451718e-05,0.9997033106084431,-188943.16531414966,-7300.747970349068,2exp,9.883291373330824,0.08005681231548083,9.748194245724115,123.45347119722454,237.7576390614583,18.77393666212251,256.5315757235808,0.9268162735555335
16,FALLING,1.461532703696,1.4469462,1.3111999831416572,1.3111999831416572,0.15033272055434277,0.13574621685834276,10.748979800776981,0.002282299332266694,25.13119491954543,0.0052855402112659934,0.020381600940754724,0.00011639343301740212,0.009568501222432944,0.00011653805643930912,0.9998061715871172,-192502.195029207,10.748979800776981,0.020381600940754724,0.1355766121014694,270.13470655958287,10.986698711175531,0.0015439526744946137,24.50245494831835,0.006880927690410762,0.14287976760478024,0.0013192998213459154,173.74980608067057,1.3967318201143468,0.02372488157070353,5.0457305449435535e-05,0.9998795365646197,-201990.64895016098,-9488.453920953965,2exp,10.986698711175531,0.14287976760478024,7.0911182755830495,76.89471291390844,269.2010902013257,24.825331914181845,294.02642211550756,0.915567683558625
18,FALLING,1.4815245995119999,1.4576832,1.3111919044082205,1.3111919044082205,0.17033269510377935,0.14649129559177942,11.390404704145762,0.003674588771702184,26.758033047857257,0.008422587549216246,0.016285996710007595,0.00019370321531621246,0.013479143797406463,0.0001929211688491723,0.9995561816688692,-172565.73196040167,11.390404704145762,0.016285996710007595,0.09561286340291249,304.78482550200107,11.581954268969668,0.002343563617573769,26.197393663734317,0.010508212103854166,0.11456964288334506,0.001693669159466753,220.86378649693583,3.113428301473671,0.02357969161511936,8.906520325701975e-05,0.9997022802787152,-180527.5885853932,-7961.856624991546,2exp,11.581954268969668,0.11456964288334506,8.430754193791532,101.09095199644138,303.41701537956664,25.304285144817307,328.72130052438393,0.9230220703542749
20,FALLING,1.5015409365880001,1.4665439999999998,1.3111842468318415,1.3111842468318415,0.1903566897561586,0.1553597531681583,12.002903308277064,0.0029340587854920844,27.227504812793747,0.006466834960517665,0.024236814787609185,0.00015607457708468453,0.0068954076417323635,0.0001552179423713766,0.9997513751300263,-181317.9576073625,12.002903308277064,0.024236814787609185,0.12732315748217643,326.8091075936117,12.25016323066354,0.001738898492206785,26.31392011471377,0.0072393091580166,0.21236852183506832,0.0016876844314306183,159.87695659216737,1.0203128357823994,0.023461209917068643,5.16698325932623e-05,0.9999060006529613,-200742.54518292387,-19424.587575561367,2exp,12.25016323066354,0.21236852183506832,6.075755945719775,57.68351695821182,322.34981664388437,33.95283294696797,356.30264959085235,0.9047078853161588
22,FALLING,1.5215127336879999,1.474154,1.3111934390249511,1.3111934390249511,0.21031929466304877,0.16296056097504885,12.214968819975207,0.003565766322893255,28.623171123883136,0.008021365905890481,0.02548467163571127,0.0001946305993563151,0.006319332270793782,0.00019275682602288145,0.9996525087452365,-172819.3891436858,12.214968819975207,0.02548467163571127,0.12117134415337452,349.63114280704724,12.475617103149625,0.002642777890589432,27.700265083459332,0.011408406074969674,0.20740995620229835,0.002541975903041208,170.7068601020006,1.6978349613458024,0.023647712897842062,8.240739858633001e-05,0.999784829399965,-182381.43522457604,-9562.046080890228,2exp,12.475617103149625,0.20740995620229835,6.1626435554919965,60.149557579489915,345.57790083698364,35.40630237718782,380.9842032141715,0.9070662193380126
24,FALLING,1.5415490029799999,1.480702,1.3111946270958545,1.3111946270958545,0.2303543758841453,0.16950737290414541,12.520384609741049,0.0032061375617343257,28.85580130365596,0.007079808940302413,0.039490479297676295,0.00017572657437688266,-0.0035546395489336117,0.0001739178478677119,0.999741782607332,-176956.75577484016,12.520384609741049,0.039490479297676295,0.17143359723948842,361.2857305440397,12.785856869959531,0.004845714580333709,27.12912799329467,0.015102565377385205,0.4772665419047691,0.005366407420801712,113.94076309560332,0.8144947870283222,0.02545883432310295,7.952156628821463e-05,0.9998037704223658,-182424.81003360995,-5468.0542587697855,2exp,12.785856869959531,0.4772665419047691,4.199941963625418,26.789761584650837,346.8691475290781,54.380113984629126,401.2492615137072,0.8644729867427521
26,FALLING,1.561540127392,1.486542,1.3111957410435522,1.3111957410435522,0.2503443863484478,0.17534625895644784,12.67633308802969,0.003515773015578855,30.281823539211864,0.007954327666893924,0.03304015168008453,0.0001974684674719747,0.002493352052034456,0.00019465832137004722,0.99969727786936,-172598.61002207993,12.67633308802969,0.03304015168008453,0.13197879993241313,383.8624816959877,12.918155870972635,0.002747321108977482,28.710349331688118,0.009965011267384232,0.3818999723868832,0.00299660117396912,134.02124270669648,0.7202707783951553,0.02557601803865419,5.7860318188284706e-05,0.9999045364926155,-195649.84273226233,-23051.232710182405,2exp,12.918155870972635,0.3818999723868832,4.668046395338523,33.8260193899305,370.8847677768221,51.18270888894316,422.0674766657653,0.8787333501901766
28,FALLING,1.581522641348,1.4919099999999998,1.3112060094709734,1.3112060094709734,0.2703166318770265,0.18070399052902641,12.836512793303722,0.00350003152624649,30.405177206926556,0.007844118292500304,0.048003441398386394,0.0001969869052346857,-0.008959970803683185,0.0001941186746087831,0.9997173312011431,-172721.5510392092,12.836512793303722,0.048003441398386394,0.1775822710761812,390.2964461993795,12.852474552506681,0.008664480564911302,27.523822618771472,0.019662154424137226,0.9205481723748202,0.009473499658091704,90.12568830388528,0.48658063605072477,0.026859766644566956,7.62841031480711e-05,0.9998357003153591,-183548.53740202874,-10826.98636281953,2exp,12.852474552506681,0.9205481723748202,3.274461165958061,13.96176206547671,353.7492297954681,82.96503765216431,436.71426744763244,0.8100244396935969
30,FALLING,1.6015160659360002,1.49657,1.3111935933376668,1.3111935933376668,0.2903224725983333,0.18537640666233313,12.867192424826381,0.0035621749756154244,31.86378419429875,0.00825373621241177,0.04344149852618269,0.00020523384733094313,-0.0041311947950945106,0.00020147103268024113,0.9997101662431526,-171368.3277888143,12.867192424826381,0.04344149852618269,0.1496318839440474,409.9974426111835,13.01071368006515,0.003795879867652631,29.348385323666076,0.010733447328717142,0.684788571541939,0.004193750247147082,108.74010253303227,0.3866320499359114,0.02720198153265185,4.835252086954477e-05,0.9999382131326371,-202246.9444978176,-30878.616709003312,2exp,13.01071368006515,0.684788571541939,3.705147705190649,18.999606916290844,381.8434384184455,74.46397948291914,456.3074179013646,0.8368118146634749
32,FALLING,1.631521409196,1.50297,1.311199123285164,1.311199123285164,0.3203222859108359,0.19177087671483584,12.851994086625364,0.0038682799239852933,33.05914167698974,0.009229590997371591,0.05319559766944709,0.00022696185020748834,-0.010804483362370347,0.00022213532069954717,0.9996687758717518,-167562.97970277772,12.851994086625364,0.05319559766944709,0.16606898742054585,424.87589334158224,12.827260451120473,0.011038771736449678,29.657536105857407,0.02577302445292603,1.0280001191619195,0.012004682251039442,94.24533438447722,0.5636976283199426,0.028629509197330514,9.289904034535886e-05,0.9997809832380492,-175812.3909122826,-8249.411209504877,2exp,12.827260451120473,1.0280001191619195,3.1777870571609492,12.477878369876008,380.4249399683422,96.88421497769751,477.3091549460397,0.7970199943291463
34,FALLING,1.6614951950319998,1.509016,1.3111888383779187,1.3111888383779187,0.35030635665408116,0.19782716162208125,12.837468191738754,0.004907606137705397,33.953053823311656,0.011964611812541449,0.06782815141573113,0.00029172987038130225,-0.02166586273147644,0.00028491216520447083,0.999486659383469,-157679.5626672076,12.837468191738754,0.06782815141573113,0.193625237245437,435.8712484691573,11.520149350966033,0.03894889218590442,27.37930201334859,0.06263487515470868,2.6777938142522473,0.04091164972040908,67.59677029156681,0.41427782343876374,0.030218943952356192,0.00013655357042738808,0.9995378879265604,-159761.45339936716,-2081.890732159576,2exp,11.520149350966033,2.6777938142522473,2.468900421881116,4.302104698894804,315.41364831898073,181.01021335018768,496.42386166916845,0.6353716504650652
36,FALLING,1.6914713741399998,1.514236,1.311189406877844,1.311189406877844,0.3802819672621558,0.2030465931221559,12.868941605787517,0.005863794702681575,34.757275188041845,0.01451938897182836,0.07819884911602176,0.00035256420993387766,-0.028617773979118622,0.00034367886005738315,0.9992912831986004,-150238.8979388477,12.868941605787517,0.07819884911602176,0.2056338607876025,447.2893447711979,7.863787525220745,0.06022602512585425,21.405924559543653,0.10408158724121604,6.780416335764733,0.06308646510158028,50.650617305954334,0.17970221673517187,0.03260264856937029,0.00015678917422911034,0.9994056223264566,-153736.3300246406,-3497.4320857929124,2exp,7.863787525220745,6.780416335764733,2.3661961979293333,1.1597794494921414,168.33164251715576,343.43227299786065,511.7639155150164,0.32892440716097443
38,FALLING,1.7214996597600003,1.51922,1.3111999773603678,1.3111999773603678,0.41029968239963255,0.20802002263963226,12.858438306325027,0.005032301765742252,36.230298657514425,0.012875874740573655,0.07284870759334416,0.00030869391652071167,-0.02368490791452302,0.00029992166884323544,0.9994779022717898,-155779.01172804233,12.858438306325027,0.07284870759334416,0.1775499975220293,465.8650601073797,9.995704407154157,0.055130054992412275,26.57462329864173,0.08615316688123002,4.361854417527379,0.05731444640466313,60.53025989440258,0.29131027496212253,0.03236425391257331,0.00013939536253680207,0.9995507809295039,-158764.73481282618,-2985.723084783851,2exp,9.995704407154157,4.361854417527379,2.277746676375141,2.2916180712011154,265.6320792246947,264.02418151448023,529.656260739175,0.5015178690684884
40,FALLING,1.7515207682400002,1.5244399999999998,1.311206883118656,1.311206883118656,0.4403138851213442,0.21323311688134372,12.84048063735624,0.005985709132830678,37.21294345024333,0.015657509537750094,0.08337239855730356,0.0003719122930046953,-0.029995935728899418,0.0003605812243853393,0.9992807956557384,-148471.6031420482,12.84048063735624,0.08337239855730356,0.18934764806321594,477.83207983188214,6.720877044782582,0.033772184189436234,19.769416603756216,0.07410157260390933,8.106293350817085,0.0359033857458554,51.21201040273028,0.0951669769324705,0.034947426581663874,0.00011755826611584822,0.9996892395197338,-165226.7063197235,-16755.103177675308,2exp,6.720877044782582,8.106293350817085,2.590466447704882,0.8290937366712916,132.86781824092878,415.13957940962786,548.0073976505566,0.24245624933270246
42,FALLING,1.7814984144400001,1.52848,1.3111951192069604,1.3111951192069604,0.4703032952330397,0.21728488079303965,12.764137507475844,0.006542047903163559,38.6487837574661,0.01772904384465347,0.09031758777058321,0.00041385568970282174,-0.03394001213412208,0.00040005996089979894,0.9991525257082211,-144392.53220268912,12.764137507475844,0.09031758777058321,0.192041154476347,493.3183903769962,5.878318746802648,0.02436490543523632,17.5081489371548,0.06618705538741307,9.136693289543977,0.02647850191702407,50.99462269959462,0.06930550453933282,0.03657017571755352,0.00011759981702920719,0.9997003951039365,-165159.2861865809,-20766.753983891773,2exp,5.878318746802648,9.136693289543977,2.912622167119948,0.6433748578963234,102.91848011908992,465.9222270222131,568.840707141303,0.18092671432799626
44,FALLING,1.8115025956799997,1.5332279999999998,1.3111987876663835,1.3111987876663835,0.5003038080136162,0.22202921233361628,12.694953800983006,0.005783112328142467,40.14031532281044,0.016230956486633547,0.08627249329600596,0.0003724263123892428,-0.029781085974282296,0.0003589579661987222,0.9993326811959953,-148794.81667263666,12.694953800983006,0.08627249329600596,0.17244020915718872,509.57944857996875,5.889212821367536,0.030273541268788826,19.547122866921335,0.08079074171108745,8.832233308007865,0.032419895835398845,52.932748276406784,0.08520679896106881,0.0373031123559953,0.00012212623904495274,0.9996842533687811,-163734.83178179368,-14940.015109157015,2exp,5.889212821367536,8.832233308007865,2.7079559808764673,0.6667863739545921,115.11716660871967,467.51438241127585,582.6315490199955,0.1975814162524332
46,FALLING,1.8415013074,1.5371500000000002,1.31118737009951,1.31118737009951,0.5303139373004899,0.2259626299004902,12.624670393199837,0.007661764603538456,40.429839732775676,0.021745363744482802,0.10212440184934539,0.0004950763060613265,-0.04094240773514029,0.0004769179494932601,0.9988553884734933,-137440.8641522779,12.624670393199837,0.10212440184934539,0.1925734827359044,510.41340067618745,4.539247155092701,0.010716162094556466,10.480648995430105,0.04374002358270207,11.196133006709443,0.01198253193360398,48.58148621676045,0.034465267746700154,0.040039727861991344,0.0001271349491036254,0.9996624925793504,-161833.5075081855,-24392.64335590758,2exp,4.539247155092701,11.196133006709443,4.6353509441966345,0.4054299062339195,47.57425613603128,543.9247813464716,591.4990374825029,0.08042998064462374
48,FALLING,1.87149997248,1.542606,1.3111901800150008,1.3111901800150008,0.5603097924649993,0.23141581998499916,12.605751604798465,0.006925040143041629,41.90029324474815,0.02024551148125554,0.09519397365455767,0.00045498529672696557,-0.03412526967523369,0.0004370948245341027,0.9990583095479609,-140988.59117238605,12.605751604798465,0.09519397365455767,0.16989525247411078,528.1846888115102,4.347737398311381,0.011197343162484491,12.290692468101184,0.04854004200308661,10.958335693228477,0.012751591334108575,50.382602988955504,0.035909771811369395,0.04085493761003068,0.00011329180691797844,0.9997377738310831,-166526.66371173758,-25538.07253935153,2exp,4.347737398311381,10.958335693228477,4.099248526453385,0.3967516163059317,53.436703294707534,552.1094766516309,605.5461799463384,0.08824546345820054
50,FALLING,1.9014891014000002,1.5458199999999997,1.3111890339871994,1.3111890339871994,0.5903000674128007,0.2346309660128003,12.55543819974953,0.006878964759057261,43.35201192225015,0.02074366926944218,0.10026754293495205,0.00045913816398319285,-0.03554268748637498,0.0004399514338348307,0.9990808964136243,-140775.18662728346,12.55543819974953,0.10026754293495205,0.16985859983789278,544.3035065246165,4.14880399514391,0.010688155330947944,11.123394020107726,0.05001726695211101,11.303056052476364,0.01195848833256856,51.215484564001905,0.0358194273950239,0.04363548336936853,0.00012945967633134432,0.9996692322006396,-161185.82702668852,-20410.640399405063,2exp,4.14880399514391,11.303056052476364,4.604303728827714,0.36705152800113355,46.14878155018282,578.8914927816516,625.0402743318343,0.07383329274184082
52,FALLING,1.9314770156799999,1.54927,1.3111884607595379,1.3111884607595379,0.620288554920462,0.23808153924046205,12.613600413351369,0.007987906738261084,43.816457901600515,0.02418080137321053,0.10821650174642461,0.0005357779891987949,-0.041283694442681956,0.0005129787949534259,0.9987925326926463,-134648.5707577662,12.613600413351369,0.10821650174642461,0.17446154840032627,552.6832914992211,4.521513223382322,0.008394221325348738,10.433719918650738,0.03616159080856082,11.377379411181046,0.009082634383446763,52.16735409621369,0.028955997990176518,0.04400112625896739,0.00011220052663641882,0.9997598206255571,-166912.11609061834,-32263.54533285214,2exp,4.521513223382322,11.377379411181046,4.999880627709992,0.39741253763048756,47.176202581246834,593.527780430053,640.7039830112998,0.07363182348191334
54,FALLING,1.9614835825199999,1.5538999999999998,1.3111878419633953,1.3111878419633953,0.6502957405566046,0.2427121580366045,12.398573483220819,0.0075076822938041875,45.34401635459862,0.02376370448021998,0.10669339243161678,0.00051153620190475,-0.038895399942777145,0.0004885039536615623,0.998905298599686,-136653.1462749322,12.398573483220819,0.10669339243161678,0.16406903163827463,562.2011187968576,4.137386948360444,0.008957299143304596,8.29814684147105,0.035889372001694966,11.761802329382798,0.007888229499144878,52.09975350219961,0.027483142347596773,0.04572673317638341,0.00013020673339871817,0.9996752488660632,-160928.38903597908,-24275.242761046888,2exp,4.137386948360444,11.761802329382798,6.278480544815673,0.35176470684468253,34.33264443748076,612.787002102441,647.1196465399217,0.05305455431782

File: CER_56mM_comprehensive_summary.csv
Step,Type,V_initial,V_initial_RHE,V_final,V_final_RHE,dV,dV_RHE,A_1exp (mA),A_1exp_err,tau_1exp (ms),tau_1exp_err (ms),B_1exp (mA·s^0.5),B_1exp_err,C_1exp (mA),C_1exp_err,R2_1exp,BIC_1exp,|A|_1exp,|B|_1exp,|B|/dV_1exp,Q_exp_1exp (mC),A1_2exp (mA),A1_2exp_err,tau1_2exp (ms),tau1_2exp_err (ms),A2_2exp (mA),A2_2exp_err,tau2_2exp (ms),tau2_2exp_err (ms),C_2exp (mA),C_2exp_err,R2_2exp,BIC_2exp,delta_BIC,Best_Model,|A1|_2exp,|A2|_2exp,tau2/tau1,|A1|/|A2|,Q_fast (mC),Q_slow (mC),Q_total_2exp (mC),Q_fast/Q_total
2,FALLING,1.3215454047021191,1.32128362,1.3112140746414997,1.3112140746414997,0.01033133006061937,0.010069545358500243,0.554500478460946,0.0008114473545894193,30.13304267661188,0.041812996585349885,0.0016514825844839579,4.546285336009195e-05,0.03517178466761734,4.483319811801628e-05,0.9917156692383355,-231299.7443437141,0.554500478460946,0.0016514825844839579,0.15985188497452285,16.708786581665393,0.5225606623892027,0.006504283826943545,26.45544125787601,0.22399773229360745,0.06728593804999737,0.006837109355502686,65.46509427639033,2.6734737141754272,0.03642420168165278,2.2559268128806473e-05,0.991885874515979,-231694.96090762562,-395.21656391152646,2exp,0.5225606623892027,0.06728593804999737,2.474541763951898,7.766268518110125,13.824572907514332,4.404880277918437,18.229453185432767,0.7583646512535881
4,FALLING,1.341518965748,1.34128199,1.3112004713505676,1.3112004713505676,0.030318494397432394,0.030081518649432315,1.6319483504780228,0.0012160685937692285,29.40888512572021,0.020901213955699147,0.008316022196408313,6.729947658390076e-05,0.029757593465750038,6.650207225315393e-05,0.9979515946992626,-215452.04194846368,1.6319483504780228,0.008316022196408313,0.27428875878191955,47.993781570316756,0.4976626343076139,0.002490811153032073,5.5528928126182615,0.05479418496763105,1.5253968132692646,0.0021200286304243385,33.438383127467844,0.03526135077517636,0.036597504862808695,2.572052099161202e-05,0.9987501185120445,-225308.04678118564,-9856.004832721956,2exp,0.4976626343076139,1.5253968132692646,6.021795171605556,0.3262512612970603,2.7634672651554193,51.006803063516195,53.770270328671614,0.05139396265378029
6,FALLING,1.3615232969879998,1.36124939,1.3111856972873643,1.3111856972873643,0.05033759970063545,0.050063692712635666,2.791052450267306,0.001112202650613051,31.519319615558796,0.011782454685300862,0.006600189545106606,6.373392122388397e-05,0.03106617652064269,6.262092350974056e-05,0.9993796894826882,-218059.01363818318,2.791052450267306,0.006600189545106606,0.13111847971216012,87.97207424376374,2.7692532731575987,0.004114076556733104,29.314494956633997,0.0405324299348628,0.1522536687406616,0.0044418721458106825,88.22245707284947,1.2560907468074516,0.035927459178797805,2.9208001379615547e-05,0.9994893859815949,-221929.58066398263,-3870.5670257994498,2exp,2.7692532731575987,0.1522536687406616,3.009516527689123,18.188417369925936,81.17926110962063,13.43219275465686,94.61145386427748,0.8580278369474623
8,FALLING,1.3815084214,1.38122657,1.311196306823841,1.311196306823841,0.07031211457615894,0.0700302631761589,3.9863101417272206,0.0013430707073030484,32.76035119279158,0.010260016968654721,0.007772652117496585,7.845004388935223e-05,0.030461838350202577,7.683820893362096e-05,0.999557281115627,-209983.48252402942,3.9863101417272206,0.007772652117496585,0.11054499163266661,130.59292020637054,4.043432627315443,0.0017180526996139532,31.574034131586764,0.021412801482000924,0.08290222977386377,0.001877197473860356,144.7964217650162,2.2264515513060523,0.03586706433665424,3.6956117856051094e-05,0.9996364506846661,-213902.30407440424,-3918.8215503748215,2exp,4.043432627315443,0.08290222977386377,4.585933528847408,48.77350872642268,127.66747978362936,12.003946227596662,139.67142601122603,0.9140558196446577
10,FALLING,1.401521644788,1.4011467,1.3112034290879544,1.3112034290879544,0.0903182157000455,0.08994327091204557,5.194174042415067,0.0015194701703835072,34.87551175889536,0.00934591382828959,0.005614259251680922,9.150967674899035e-05,0.03239518171498309,8.917922276263852e-05,0.9996655406453908,-204185.07159427108,5.194174042415067,0.005614259251680922,0.062160874283946836,181.14947789399568,5.25919387071055,0.0009693292150599345,34.491504524306734,0.01213114053179321,0.026073728725716436,0.0005482844850107153,374.23188404865044,8.76187546718643,0.035433666911753564,5.150763902736721e-05,0.9997133490948953,-207248.88215568705,-3063.810561415972,2exp,5.25919387071055,0.026073728725716436,10.849972745750277,201.70470921266522,181.3975091858192,9.757620625198278,191.15512981101747,0.9489544401196819
12,FALLING,1.421528224164,1.4208858999999998,1.3111943433011648,1.3111943433011648,0.11033388086283513,0.10969155669883501,6.544837980019581,0.0022542224810301924,36.78973387762237,0.011466740406033592,-0.00019474022856704162,0.00013929906903538438,0.03807478661980407,0.00013517675858436498,0.9995311947176158,-187675.30450491435,6.544837980019581,0.00019474022856704162,0.0017650084184851502,240.78284755707594,6.541305957782618,0.001403123077697561,36.56275245188955,0.01313341844232993,0.013902744705156312,0.00041183709843997885,787.805554389239,41.605167324381064,0.035568898082681696,0.00012558568534180208,0.9995750946721038,-189621.03593723205,-1945.731432317698,2exp,6.541305957782618,0.013902744705156312,21.54666980900464,470.50464469483853,239.16815044647612,10.952659499977724,250.12080994645385,0.9562105228176636
14,FALLING,1.441524599996,1.4400871999999998,1.31119540719986,1.31119540719986,0.13032919279614008,0.12889179280013985,7.820702118934736,0.0031286580219385836,37.26386770086821,0.013451197978478598,0.013626361825808335,0.00019452094031313758,0.026841338562391442,0.00018857418427767312,0.9994001430212174,-174391.79319878237,7.820702118934736,0.013626361825808335,0.10455341227442869,291.4296090878837,7.984045734893202,0.0022132434631078756,37.082114288251454,0.018777001770347548,0.025602061784280396,0.0010077936171844304,500.30914172449116,25.13421469696717,0.03591661160460024,0.000141134961534311,0.9993142830640132,-171697.71799261658,2694.075206165784,1exp,7.984045734893202,0.025602061784280396,13.491925995249996,311.8516704695786,296.06529642393633,12.80894555767072,308.87424198160704,0.9585302242249341
16,FALLING,1.461520712552,1.4581638,1.3111920288509424,1.3111920288509424,0.15032868370105756,0.14697177114905746,8.962733837267768,0.004381403866094019,39.45560877419822,0.017184541083871227,0.01226526532328571,0.0002798864700330024,0.027598255052291906,0.00027012312296194145,0.999113185644943,-160132.85346160387,8.962733837267768,0.01226526532328571,0.08158965422511329,353.6301198305054,9.109857049666852,0.0029021397238215493,39.41375746320548,0.020688389986389926,0.013945556304896143,0.0007346062870995794,1014.5086023272652,122.20399424706962,0.034863814707862505,0.0003651723192509214,0.9990518627576708,-158776.37721756622,1356.4762440376508,1exp,9.109857049666852,0.013945556304896143,25.739961567337364,653.2444350368779,359.0536962800419,14.147886835556365,373.2015831155983,0.9620904961939185
18,FALLING,1.481536111228,1.4744473999999999,1.311198037378369,1.311198037378369,0.17033807384963118,0.16324936262163092,10.112648284786498,0.004053691338179964,41.73952076392287,0.014727970614367602,-0.006929744701864174,0.0002658581491749099,0.04230267959478375,0.0002554789640955983,0.9993828779419537,-162453.62812244412,10.112648284786498,0.006929744701864174,0.04068230047019038,422.09709306109505,627.343928121381,0.0013376434256391948,50.533652894145156,0.08263214227054945,-617.399079706706,0.0013376434228647778,50.678793110178646,0.08395529532654558,0.037734930992177826,0.0001164247038704314,0.9994764355955855,-165720.47798756397,-3266.849865119846,2exp,627.343928121381,617.399079706706,1.002872149700666,1.0161076502080297,31701.98030893542,31289.040226870846,62991.02053580627,0.5032777694229438
20,FALLING,1.501542275284,1.4886446,1.311199685518776,1.311199685518776,0.190342589765224,0.17744491448122401,10.822020714463722,0.004958736353289336,44.198210120524685,0.017617442444036433,-0.019473112764127755,0.0003339293720675432,0.052819283540759335,0.00031951247168504404,0.999187059845483,-153588.04570229803,10.822020714463722,0.019473112764127755,0.10230559954105203,478.3139454665382,924.5094648032295,0.0015194855938506376,56.14452007230075,0.08051359876685017,-914.0465667879346,0.001519485591523247,56.28719408115201,0.08143034799277306,0.03891052042274401,0.00014119707064253156,0.9993548751484952,-158190.43130212437,-4602.385599826346,2exp,924.5094648032295,914.0465667879346,1.0025411920641147,1.0114467888130283,51906.14020367695,51449.11650400314,103355.25670768009,0.502210935922526
22,FALLING,1.521544642944,1.5008694999999999,1.3111960633301665,1.3111960633301665,0.21034857961383358,0.18967343666983338,11.255697228595142,0.005587988181773584,45.69167646285409,0.01960282542742615,-0.016103342210257533,0.00038207154841554886,0.04989805245295468,0.0003646768905708459,0.9990656215329631,-148338.0357707956,11.255697228595142,0.016103342210257533,0.07655550724336099,514.2916761328127,1042.0072665939747,0.001602724913178481,58.63004047230018,0.08230170997421894,-1031.0842429897657,0.0016027249103090057,58.77285475320993,0.08316956137214347,0.039264938038777494,0.0001529793366141664,0.9993333535986688,-155067.62699383326,-6729.591223037656,2exp,1042.0072665939747,1031.0842429897657,1.0024358550626826,1.0105937256615776,61092.92821283561,60599.764451560906,121692.69266439651,0.502026266945357
24,FALLING,1.541542704192,1.511334,1.3112004712290615,1.3112004712290615,0.23034223296293854,0.20013352877093848,11.711605434941808,0.0053317773021072205,46.683021029954325,0.018289352255885984,-0.016584960489395954,0.0003681327295861624,0.04971736288026028,0.0003508198626295441,0.9992201850035652,-149906.97499743337,11.711605434941808,0.016584960489395954,0.07200138800453684,546.7331228139158,1125.9436225914915,0.0015324675607655963,59.42177428095957,0.07911425581838488,-1114.5667354160942,0.001532467560710452,59.5569039613393,0.07991839872679243,0.0386561733211075,0.000147485191979272,0.9994413799165064,-156555.90866589258,-6648.933668459213,2exp,1125.9436225914915,1114.5667354160942,1.002274076834879,1.0102074526485398,66905.56779471753,66380.14401967979,133285.7118143973,0.5019710431369021
26,FALLING,1.5615430944239999,1.520576,1.3112009033441672,1.3112009033441672,0.2503421910798327,0.20937509665583276,11.841669339302204,0.006525658297787372,47.45429950916885,0.022434136157735134,0.0009697728169741601,0.00045392505246728344,0.035250143470106285,0.0004320616516030738,0.9989048913336349,-141592.46013821333,11.841669339302204,0.0009697728169741601,0.003873788963782398,561.9381235157884,637.2325482008938,0.002009924500255754,59.38696581510025,0.1081908822772463,-625.5113788365102,0.0020099244927070242,59.61605838919102,0.1102102526882198,0.038449958752172435,0.00019345989506535776,0.999109508390971,-145707.4964684392,-4115.0363302258775,2exp,637.2325482008938,625.5113788365102,1.003857623822777,1.018738538995383,37843.3075562757,37290.52288382078,75133.83044009647,0.5036786669148704
28,FALLING,1.5815228230560001,1.528514,1.3111905077273862,1.3111905077273862,0.2703323153286139,0.21732349227261372,12.270344662317196,0.005230345137389108,48.04080174300987,0.017526681189596292,-0.006607051072820189,0.00036584974965423524,0.042892604692768475,0.0003479189988580755,0.9993371517861271,-150261.64349540774,12.270344662317196,0.006607051072820189,0.024440478249108725,589.4771952407798,736.1418695399901,0.0015871972817391529,59.28680823230916,0.08776994945366,-724.0683662044164,0.001587197278593246,59.47905321403977,0.0892279994609795,0.03956095164523187,0.0001525831280263628,0.9994825881472159,-155193.7450144139,-4932.101519006159,2exp,736.1418695399901,724.0683662044164,1.0032426266055228,1.0166745350288722,43643.501851190944,43066.90088407532,86710.40273526627,0.5033248661575015
30,FALLING,1.6015082327159997,1.535637,1.3111821535768577,1.3111821535768577,0.290326079139142,0.22445484642314217,12.12950144263005,0.007204388711056875,49.04036849377247,0.024834778655054717,0.01292350574785495,0.0005086320193882459,0.025878540315793296,0.0004829968588371897,0.9987702105791266,-137153.7045588158,12.12950144263005,0.01292350574785495,0.04451376116873475,594.8352203923224,394.0793041734747,0.0023979863888629145,59.8629584211185,0.13964807112942773,-381.91608241949206,0.0023979863575937146,60.21176217476899,0.1440804793911908,0.03855375860529366,0.00023210057548733994,0.9988479118784855,-138438.58388432083,-1284.879325505026,2exp,394.0793041734747,381.91608241949206,1.0058267042399869,1.0318478909736584,23590.75300036003,22995.84032536193,46586.59332572196,0.5063850201584672
32,FALLING,1.631514507084,1.545099,1.3111910342692132,1.3111910342692132,0.3203234728147868,0.23390796573078676,12.59205722974255,0.006067635481594461,49.56532769119928,0.020324154832462738,0.0114268549522605,0.00043043005259974144,0.028352391663925548,0.0004084178036586408,0.9991897213713222,-143870.94394703564,12.59205722974255,0.0114268549522605,0.035672861722711106,624.1294428985245,36.67243621329098,206.20558614332927,55.77222871483665,9.072987845904267,-24.01513472696833,206.20827629250545,59.043232105557415,14.246855957535567,0.0387777129784037,0.00020598735172706024,0.9991863554646941,-143768.26703531801,102.67691171762999,1exp,36.67243621329098,24.01513472696833,1.0586493218236877,1.5270551937445036,2045.3035000179227,1417.9311737306234,3463.234673748546,0.5905760633321799
34,FALLING,1.66150453032,1.553094,1.3111967013331336,1.3111967013331336,0.3503078289868664,0.24189729866686638,12.436695370473824,0.010115048523975025,49.4355538150808,0.03423083007348177,0.05222537858441128,0.0007167071883291613,-0.004247171248119347,0.0006801947471236588,0.9978633232120621,-123470.31223045384,12.436695370473824,0.05222537858441128,0.14908424609136922,614.814923268825,3.4207126090685716,0.02498432266558442,4.514066003238092,0.04733722932671949,12.249519856813404,0.007825530215460777,52.507590808685194,0.033678729159043866,0.03705576315070244,0.00022260753273930267,0.9990376423778361,-139394.94740660777,-15924.635176153926,2exp,3.4207126090685716,12.249519856813404,11.631994474830393,0.27925279105253337,15.441322495444313,643.1927762444222,658.6340987398665,0.02344446260068749
36,FALLING,1.6914833683240003,1.559948,1.3112027507100352,1.3112027507100352,0.38028061761396503,0.24874524928996466,12.664189617855861,0.009523304960037749,50.58851433239807,0.032253795440862106,0.049679789106006365,0.0006817863718514523,-0.0013706917589660298,0.0006459827247349988,0.9981720625937013,-125549.37465012685,12.664189617855861,0.049679789106006365,0.13063981387670381,640.662537991108,2.9033635621317146,0.020254612017980685,5.425296278439213,0.061037497658799754,12.424716079630537,0.008602637982147535,53.68367940240002,0.03542586884474138,0.03770600740044103,0.00022131789553072418,0.9990992485947069,-139677.48314808978,-14128.108497962938,2exp,2.9033635621317146,12.424716079630537,9.89506870173072,0.23367645131880144,15.751607528589208,667.0044746847301,682.7560822133194,0.02307062205513652
38,FALLING,1.7215171152399997,1.566802,1.3112087343512175,1.3112087343512175,0.4103083808887822,0.2555932656487825,12.808357661962079,0.006728977981515084,53.10825283416449,0.02345823699089756,0.02152447672021453,0.0004922810779836443,0.022463656505142253,0.000464848881270173,0.9990722058501249,-138718.2559143786,12.808357661962079,0.02152447672021453,0.05245926654871068,680.22949710189,14.115089204361794,0.7629942931741234,55.30678269742384,0.6405576263096104,-1.1186149217480996,0.7658118148639778,80.79797536661104,9.75525989058185,0.041137095972513076,0.00024579148413225087,0.9989995699706495,-137191.62163800554,1526.63427637305,1exp,14.115089204361794,1.1186149217480996,1.4609053614390513,12.618363057685338,780.6601713803909,90.38182089212648,871.0419922725174,0.8962371255416475
40,FALLING,1.7515310942,1.5726779999999998,1.3112122624257425,1.3112122624257425,0.44031883177425746,0.2614657375742573,12.486540678804056,0.012311528786231731,52.6744493752248,0.04372634463372736,0.07548560535857797,0.0008974226519054812,-0.019376659210965767,0.0008479109601468587,0.9970354127797877,-114681.01412880827,12.486540678804056,0.07548560535857797,0.1714339699131422,657.7216548573493,4.917357079976192,0.028483153657867806,4.159116817869458,0.031936618371859356,12.368035216066911,0.007040747752386385,56.70232364062344,0.034010304884499604,0.04017455590219602,0.00023049360736464365,0.9990815103401516,-138084.73927622117,-23403.7251474129,2exp,4.917357079976192,12.368035216066911,13.633260647309653,0.39758595395881585,20.451862530798433,701.2963356200542,721.7481981508525,0.02833656195221119
42,FALLING,1.7815043758,1.578065,1.3112068173198659,1.3112068173198659,0.4702975584801341,0.26685818268013417,12.833673656627733,0.007505044217211041,55.082767599681134,0.02692188829708547,0.032919054328068756,0.0005579908823937757,0.015030275808799481,0.000525583369295439,0.9988836679158596,-133808.40160028962,12.833673656627733,0.032919054328068756,0.0699962262922513,706.9142634781755,13.32566111484944,0.15824694238541226,55.76358434949556,0.2791561424582527,-0.1541608703874378,0.1611377916613327,107.69843339897196,33.59594265788865,0.042555941499177706,0.00029439848302273604,0.9986919660530915,-130620.48541950333,3187.9161807862984,1exp,13.32566111484944,0.1541608703874378,1.9313398637357537,86.4399706706334,743.0866275906999,16.60288423214902,759.6895118228489,0.9781451711866984
44,FALLING,1.8115216831199998,1.583615,1.3112100215221523,1.3112100215221523,0.5003116615978476,0.2724049784778477,12.568292700790959,0.010054770817839861,55.866504222893624,0.037270339036795996,0.058199640806580924,0.0007522277725534506,-0.0032954649905792867,0.0007078773560248402,0.9980114194562909,-121896.16677113388,12.568292700790959,0.058199640806580924,0.11632677243762113,702.1465772433012,5.537318538224427,0.04679519423775784,2.592909318148587,0.021274335520143777,12.65402082561491,0.004751780812481899,58.34216236326677,0.025742683686983993,0.042789386171742334,0.00019768594216182267,0.9993498610849525,-144224.98715456625,-22328.820383432365,2exp,5.537318538224427,12.65402082561491,22.500656677390005,0.43759360084310167,14.357764835319031,738.2629375561842,752.6207023915032,0.01907702616961806
46,FALLING,1.84153014388,1.5883500000000002,1.311211207468247,1.311211207468247,0.5303189364117531,0.2771387925317532,12.672094450209968,0.00906213104455185,56.955524247495774,0.03386436796304871,0.05006020601230921,0.000683736429390667,0.004049401457177559,0.0006425938777889087,0.9983938165362924,-125759.39383539608,12.672094450209968,0.05006020601230921,0.09439641426162688,721.7457827254905,13.22983267310547,0.08055033664123445,57.28868822200376,0.21789847299705742,-0.02898142277833667,0.08371279383227381,136.8742207443845,154.99711340901803,0.04530171014846754,0.00038157791840601034,0.9979633431981914,-120992.98643961917,4766.407395776914,1exp,13.22983267310547,0.02898142277833667,2.389201515907866,456.4935536220341,757.9197592388178,3.9668096588483865,761.8865688976663,0.9947934379987984
48,FALLING,1.87152113792,1.5930849999999999,1.311210275761788,1.311210275761788,0.560310862158212,0.2818747242382118,12.891224064508656,0.009243992910091226,56.92629891935202,0.03394227650794734,0.05066060626039774,0.0006972978619881492,0.005063157246935091,0.0006553491965001401,0.9983840498859754,-124978.71597159546,12.891224064508656,0.05066060626039774,0.09041517786262901,733.8496745325638,2.6481937887224203,0.02071711157316144,5.699810731728571,0.07118063385025299,12.742131389755974,0.008352547180128001,59.86048473587564,0.03831384022129684,0.0445808994205694,0.00023912094184495915,0.9991028046746077,-136721.70977682402,-11742.993805228558,2exp,2.6481937887224203,12.742131389755974,10.502188152083052,0.20782973489438616,15.094203376656996,762.7501615590094,777.8443649356664,0.019405171596126945
50,FALLING,1.90151238428,1.5978199999999998,1.3112059169921992,1.3112059169921992,0.5903064672878007,0.28661408300780056,12.717562885016244,0.012551497870108792,56.43532986798083,0.04637423289706968,0.08454974136763391,0.0009432044643653812,-0.020057365244310135,0.000886991579833352,0.9971098728624285,-112875.67829125932,12.717562885016244,0.08454974136763391,0.14323024742741322,717.7198565326818,4.2683600608714265,0.02113681634188785,5.990712965583945,0.04836159583005081,12.454552351742327,0.008975850323392716,61.478754964833364,0.04296755650605469,0.04582104335497701,0.00025664991490652496,0.9989928333244764,-133928.51825165533,-21052.839960396013,2exp,4.2683600608714265,12.454552351742327,10.26234361719928,0.3427148515919406,25.570519958443132,765.6903722294556,791.2608921878988,0.03231616804381501
52,FALLING,1.9314986631200002,1.60337,1.3112117221652164,1.3112117221652164,0.6202869409547838,0.29215827783478354,12.386692889386556,0.014579347617568999,57.744792009535786,0.05639277113107863,0.10853298078194794,0.0011066585775237204,-0.03825571497141739,0.001039119271492006,0.996086984115304,-106539.27023665608,12.386692889386556,0.10853298078194794,0.17497221626959825,715.2670045836225,6.242791404235936,0.027967128827219512,4.374995034776026,0.026014218618620823,12.369773129751948,0.0067107286109324635,63.177476811559735,0.03680730527362012,0.046807996434941504,0.00024136878012176932,0.9991216350552379,-136384.55464197134,-29845.28440531525,2exp,6.242791404235936,12.369773129751948,14.440582517094,0.5046811561337926,27.31218139667467,781.4910550691584,808.803236465833,0.03376863514545103
54,FALLING,1.9615080299599998,1.6072899999999999,1.3112133562323942,1.3112133562323942,0.6502946737276056,0.2960766437676057,12.79631632594664,0.010242650573477721,58.9963375216414,0.0390599302387331,0.06226577849734524,0.0007847809247022524,0.00039318331947881294,0.0007358078856871734,0.9980414253370794,-120342.67025515196,12.79631632594664,0.06226577849734524,0.09575009762947409,754.9357969992382,3.039689523390715,0.02015478811962276,6.2452427158547605,0.06872493998230109,12.609152200531403,0.008958166545012206,62.70928201591655,0.042912577867279186,0.048728670364086304,0.00025494405257025994,0.9990237930514686,-134243.94336676295,-13901.273111610994,2exp,3.039689523390715,12.609152200531403,10.041128082454964,0.24107009535998855,18.983598854415888,790.7108813247386,809.6944801791544,0.023445385042288474
