Repository: ARPeeketi/electrode-solvation-generator

# Electrode-Electrolyte Interface Generator
Generate solvated electrode slab structures for DFT and MD simulations of electrochemical interfaces. Originally designed for IrO2 oxygen evolution reaction (OER) studies, but easily extensible to other metal oxides and metals.

**Author:** Akhil Reddy Peeketi, with the help of Claude (Anthropic)

## Features

- 🔬 **Multiple electrode materials**: IrO2, RuO2, TiO2, PtO2, and pure metals (Pt, Au, Pd)
- 🌊 **Realistic water structure**: Ice Ic with Bernal-Fowler H-bonding rules
- ⚡ **Fast equilibration**: ~30 seconds for production-ready initial structures
- 🧪 **Electrolyte support**: NaClO4, KClO4, HClO4, NaCl, KCl

File: OER1_20241120_05_pulse_590mV_N_S1_02_CA_C02_comprehensive_summary.csv
Step,Type,V_initial_RHE,V_final_RHE,dV,A_1exp (mA),A_1exp_err,tau_1exp (ms),tau_1exp_err (ms),B_1exp (mA·s^0.5),B_1exp_err,C_1exp (mA),C_1exp_err,R2_1exp,BIC_1exp,|A|_1exp,|B|_1exp,|B|/dV_1exp,Q_exp_1exp (mC),A1_2exp (mA),A1_2exp_err,tau1_2exp (ms),tau1_2exp_err (ms),A2_2exp (mA),A2_2exp_err,tau2_2exp (ms),tau2_2exp_err (ms),B_2exp (mA·s^0.5),B_2exp_err,C_2exp (mA),C_2exp_err,R2_2exp,BIC_2exp,delta_BIC,Best_Model,|A1|_2exp,|A2|_2exp,|B|_2exp,|B|/dV_2exp,tau2/tau1,|A1|/|A2|,Q_fast (mC),Q_slow (mC),Q_total_2exp (mC),Q_fast/Q_total
2,FALLING,1.3805202937809753,1.3105800008530426,0.06994029292793269,3.5558519880520776,0.0022537237205758577,32.32072893055243,0.019731936086805547,0.009077052334102052,0.0001363044811507541,-0.042085993398252704,0.00013215159051649812,0.9983949043695715,-189465.4773174788,3.5558519880520776,0.009077052334102052,0.12978287556580803,114.92772822299715,3.535886728879362,0.009350781419787128,30.57267526651124,0.06976273188683445,0.14604607311631854,0.00898244080908599,94.13864327193683,3.171344732902846,0.0025010320565112187,0.00024029803528824217,-0.037326264733065516,0.0001897269160575532,0.9985022047700017,-190828.62442229374,-1363.1471048149397,2exp,3.535886728879362,0.14604607311631854,0.0025010320565112187,0.03575953076273661,3.079175847429178,24.21076207960211,108.10151674119541,13.748579178364313,121.85009591955972,0.8871680889981364
4,FALLING,1.400602806176,1.3105890992484626,0.09001370692753752,4.606084808329165,0.002189095025048111,33.55983435324848,0.015206749446992587,0.012541054674387209,0.00013501916578402535,-0.04513679645416872,0.00013046643329796444,0.9991145557405412,-190122.17006657724,4.606084808329165,0.012541054674387209,0.13932383303004017,154.57944318454105,4.635850726622894,0.005193496826584598,32.784233222347396,0.03945759074012725,0.065775161715853,0.004194891883793425,134.70405274340158,5.938180985104716,0.00703235599552788,0.00026862213919121687,-0.04127041726802162,0.00020295839533913666,0.9991458505763454,-190821.5996817042,-699.4296151269518,2exp,4.635850726622894,0.065775161715853,0.00703235599552788,0.07812539040514174,4.10880595650413,70.48026345643434,151.9828114055936,8.860180852978031,160.84299225857163,0.9449141008348416
6,FALLING,1.42060589754,1.3105820923076155,0.11002380523238453,5.790382214669642,0.0021709884770470898,34.92140918264074,0.012348613896746519,0.010515551897182287,0.0001366704033166554,-0.042190362846635396,0.00013159634144300055,0.9994441118674491,-189923.75255324066,5.790382214669642,0.010515551897182287,0.09557524278470535,202.20830664236405,5.922926071422958,0.004026536148113716,34.30938007576336,0.019516955757692616,0.05377731604845915,0.0013860314434851384,305.49331899318116,6.19009946430854,-0.0018147135599129727,0.0003253599202028568,-0.03440241190582855,0.00022104187181368022,0.99949217998581,-191711.66132932145,-1787.9087760807888,2exp,5.922926071422958,0.05377731604845915,0.0018147135599129727,0.01649382655035483,8.904075746008191,110.13800067831134,203.21192174509815,16.428610766189053,219.6405325112872,0.9252022812986724
8,FALLING,1.4406715815520001,1.3105840660698034,0.13008751548219677,6.942420350849101,0.0024267317874077403,36.69098378890078,0.011934493448975429,0.00659891917011195,0.0001566451412931262,-0.038545653324447995,0.00015017323012747459,0.9995155873641762,-184818.21128800602,6.942420350849101,0.00659891917011195,0.050726767635246674,254.72423254873928,7.1829682925346106,0.004330394506735102,36.088957187965576,0.015409992109186607,0.06476811650133094,0.0011216047630525396,498.6534267927749,6.435797162399227,-0.014822012671784545,0.00035828397015463006,-0.02665126412020997,0.00023425645360876867,0.9996010400973808,-188677.6001931706,-3859.388905164582,2exp,7.1829682925346106,0.06476811650133094,0.014822012671784545,0.11393877895848525,13.81734097207604,110.90284356789974,259.22583519179574,32.29684324030234,291.5226784320981,0.8892132735126987
10,FALLING,1.460674191448,1.3105827564218213,0.1500914350261786,8.064226033418446,0.002596818542939828,37.423370290018056,0.011153907418980034,0.012400559397152771,0.00016929210131974082,-0.04305646783145294,0.00016201657019339542,0.9995985396275175,-181850.1517842778,8.064226033418446,0.012400559397152771,0.08262003354814945,301.790516951022,239.71582123074452,0.0021881156425216704,43.740264465315974,0.10786126941616396,-231.7673561605133,0.002188115635776064,43.96150989018246,0.11160308840752267,0.017875079249113936,0.00024115262423320602,-0.04711474761487072,0.00020405686252212839,0.999621827365983,-183024.78960773975,-1174.6378234619333,2exp,239.71582123074452,231.7673561605133,0.017875079249113936,0.11909459887565339,1.0050581638581981,1.0342950154927186,10485.233417153171,10188.842920071847,20674.07633722502,0.5071681678118711
12,FALLING,1.480417456512,1.3105803186109306,0.16983713790106947,9.113131191438445,0.0030549497796358506,39.42726938306358,0.012062237902552604,0.0007998928745700637,0.0002043703213161813,-0.03336883008954937,0.0001947002661473117,0.9995580665368101,-174671.32769052967,9.113131191438445,0.0007998928745700637,0.004709764215621692,359.30587840804276,9.4704625181707,0.004995973173400558,38.7353613394615,0.01444914953445808,0.09080229508522011,0.0012452128339501829,583.8663901842584,6.290795334812475,-0.03159409870829664,0.0004220274617468018,-0.016604347506750564,0.0002782741686267233,0.9996760034966667,-180856.32902492254,-6185.001334392873,2exp,9.4704625181707,0.09080229508522011,0.03159409870829664,0.1860258545260005,15.073213983147921,104.29761174299004,366.8417876931685,53.016408251853306,419.8581959450218,0.8737278234320915
14,FALLING,1.500419367096,1.310574057776889,0.18984530931911103,10.010306007456101,0.0033183706129387832,40.4324439824122,0.01215003149108158,-0.000600306079183301,0.0002247440227803159,-0.03301516751201446,0.00021364429756364045,0.9995708681759728,-171035.7846381496,10.010306007456101,0.000600306079183301,0.003162080123740357,404.74113689327316,10.36008613857426,0.00550319504099087,39.809503723926255,0.014964699100728607,0.08720019430502318,0.001351428910016086,620.5357398515021,7.7795455241056555,-0.0325250237653475,0.00046850356614561547,-0.017019506507152896,0.0003114102011482042,0.9996677682703659,-176131.53663751725,-5095.75199936764,2exp,10.36008613857426,0.08720019430502318,0.0325250237653475,0.1713238208623642,15.587628124048893,118.80806254095086,412.42988771376884,54.11083708826229,466.54072480203115,0.8840169052525407
16,FALLING,1.5204606591719998,1.3105631039746988,0.20989755519730102,10.65653860756209,0.0042591979971373685,40.73388254897473,0.014729162484914944,0.011229793450638072,0.0002895087047687596,-0.04215100221720767,0.0002750342226373675,0.99939563293133,-160960.45308199132,10.65653860756209,0.011229793450638072,0.05350130657826009,434.0821920190489,656.1068859807152,0.00326635686396163,51.89398417585095,0.0960443466400156,-645.8126725513513,0.0032663568569921506,52.079629547494115,0.0975984573225504,0.030261287638582726,0.00039291328876837835,-0.055992224658658205,0.0003246488934612991,0.9995228717338329,-165665.7382780009,-4705.285196009587,2exp,656.1068859807152,645.8126725513513,0.030261287638582726,0.14417170133371732,1.0035773967752037,1.0159399371782154,34048.00035875008,33633.6847435515,67681.68510230159,0.5030607661036537
18,FALLING,1.54046218014,1.3105647427696385,0.2298974373703615,11.303306943455675,0.004415300411301923,40.755687584336826,0.014400968425914023,0.01709126174308933,0.0003001975027884456,-0.04684329110027027,0.00028517547221411496,0.999429462446469,-159514.52593239798,11.303306943455675,0.01709126174308933,0.07434298502229736,460.67404645734473,333.45914653809336,0.0034522574614620906,51.6928968247205,0.09574930224138302,-322.5332684337443,0.0034522574195435043,52.07869970885784,0.09904188369406848,0.036724335855434984,0.000414869125425233,-0.061142125006640236,0.00034288321377042415,0.9995323529397354,-163469.63629829598,-3955.110365897999,2exp,333.45914653809336,322.5332684337443,0.036724335855434984,0.1597422584414136,1.007463363592207,1.0338751973010607,17237.469257253015,16797.113232877407,34034.58249013042,0.5064692438125736
20,FALLING,1.5605253082919996,1.3105683175353766,0.24995699075662303,11.719077519184717,0.004974301412444297,41.45707747067087,0.015845990780445216,0.01627405558667638,0.0003410146278359248,-0.04575222226204544,0.0003234752907029953,0.9993290132761375,-154526.1440024585,11.719077519184717,0.01627405558667638,0.06510742323075104,485.8387045976382,509.38571385236804,0.003754889262979391,53.87246996279158,0.09640405732995251,-498.13599382917045,0.003754889248763244,54.16652373425427,0.09861525613610533,0.0413184504129588,0.00046037999316551274,-0.06389949437120598,0.0003783632765619004,0.9994841883494359,-159763.33554799418,-5237.191545535694,2exp,509.38571385236804,498.13599382917045,0.0413184504129588,0.16530223974887567,1.005458330974351,1.0225836321056043,27441.866568986843,26982.2951326341,54424.16170162094,0.5042221269192195
22,FALLING,1.580540589536,1.3105646119515975,0.2699759775844026,12.111324220659647,0.005636233220809747,41.27286844257445,0.017316348770307643,0.023375019615530127,0.0003855614620582767,-0.05152083809419616,0.00036587079191616954,0.9992029324537854,-149590.06634104415,12.111324220659647,0.023375019615530127,0.0865818500767254,499.8690912246511,11.59520350267663,0.00906700584425029,42.489944397428125,0.027816211749119746,-0.17352615761274198,0.002936664640945555,432.3013692793914,5.70975434037315,0.07324812421269976,0.0007949686402556276,-0.08006765459647458,0.000527701377977408,0.999360517833932,-153973.23104714273,-4383.164706098585,2exp,11.59520350267663,0.17352615761274198,0.07324812421269976,0.27131348821507717,10.17420416548152,66.82106987324427,492.67955210559387,75.01559554177985,567.6951476473737,0.8678593680910303
24,FALLING,1.6005941982560001,1.310579015741787,0.2900151825142132,12.531928562332503,0.004085375932775179,41.793138408399024,0.012242615701639079,0.011765964957550912,0.000281168825991934,-0.0420250990998468,0.00026652300636981923,0.9996009550232835,-162290.81578471864,12.531928562332503,0.011765964957550912,0.04057016896684117,523.7486249297312,510.52856016116726,0.0031284946912729754,52.434902642123134,0.0831935926175412,-498.37710027794344,0.0031284946793734406,52.70421279178028,0.08525068232600881,0.031755594262698125,0.0003784305328476401,-0.05655194193083306,0.00031219598323489213,0.9996896443838843,-167295.1006532339,-5004.284868515271,2exp,510.52856016116726,498.37710027794344,0.031755594262698125,0.10949631666660013,1.005136085624021,1.0243820590401265,26769.51534807411,26266.57274359915,53036.08809167326,0.5047415130203949
26,FALLING,1.6304838821359997,1.31058035900395,0.3199035231320497,12.786654800472597,0.005660914953785422,41.680874237432725,0.01659320098453428,0.023070020756378647,0.0003890968973058824,-0.05137948775796851,0.0003689142076340142,0.9992791815123242,-149286.9052631684,12.786654800472597,0.023070020756378647,0.07211555699827603,532.9589506559638,12.248542765914523,0.009074883343779478,42.78251541767466,0.02556913446671143,-0.16567572313651807,0.002735794747236844,482.06228843096284,6.261792598350814,0.07448180608085934,0.00079695476235511,-0.07979116387935432,0.0005270386486290085,0.9994271935829185,-153861.13213808884,-4574.226874920452,2exp,12.248542765914523,0.16567572313651807,0.07448180608085934,0.23282583871423873,11.267740658180406,73.93082422716591,524.0234697267855,79.8660182326445,603.88948795943,0.8677472951176624
28,FALLING,1.66064570004,1.3105806631291563,0.35006503691084356,13.041904065032604,0.007334897319600953,41.04043602352902,0.02084059164841971,0.0393402081928661,0.0005003911168067635,-0.06494933692794537,0.0004750665865323218,0.9988646798307451,-139133.05730566062,13.041904065032604,0.0393402081928661,0.11237971246721641,535.2454294059736,12.068863684290083,0.010329845904879098,42.685109976186645,0.02760991983029295,-0.2595044855305434,0.0027598581082904803,581.3432033350399,5.027830553719772,0.13014435449331826,0.0009027510645999239,-0.11162758432828655,0.000599751349371425,0.9993021144073146,-148839.70806506975,-9706.650759409124,2exp,12.068863684290083,0.2595044855305434,0.13014435449331826,0.37177193027267136,13.619344161450261,46.507341326358656,515.1607736515274,150.8611688981376,666.021942549665,0.7734891911809828
30,FALLING,1.690539398668,1.3105744273928697,0.3799649712751303,13.270783696960155,0.006297743372451292,41.523346649468586,0.017736961148143618,0.03226458550123233,0.00043207721817490534,-0.05893815174678617,0.0004097981243665812,0.9991833969444918,-145074.686769466,13.270783696960155,0.03226458550123233,0.08491463145393406,551.0473517589928,12.53572005723593,0.009424777088889105,42.89905319967244,0.02547944839212765,-0.21512812370239665,0.002729816940406669,513.6281847699777,5.171157509501092,0.10193573854669648,0.0008275790552259923,-0.09658492502164909,0.0005471991187024665,0.9994320996870529,-152314.66696163305,-7239.980192167044,2exp,12.53572005723593,0.21512812370239665,0.10193573854669648,0.2682766735170581,11.972949201916174,58.27094961594868,537.7705216315649,110.49586767023318,648.2663893017981,0.8295517560470156
32,FALLING,1.7207794629520001,1.310574355556778,0.4102051073952222,13.54244990734585,0.0075126871744683075,40.65209224987284,0.02041380203270196,0.04498282657076666,0.0005101577194700633,-0.06905271349011652,0.0004847354352063337,0.9988995930006173,-138299.8378584636,13.54244990734585,0.04498282657076666,0.1096593527477142,550.5289229227054,12.461225784667477,0.010067649824961269,42.34494760223653,0.025483594347155285,-0.2811230451141854,0.0026284904846106583,598.7582959238815,4.579541625970197,0.14514603142358037,0.0008766371629961178,-0.11989838447111217,0.0005835219490140033,0.9993911722494867,-150110.92932307356,-11811.091464609955,2exp,12.461225784667477,0.2811230451141854,0.14514603142358037,0.3538376992554992,14.140017400617989,44.32658937514719,527.6699529113831,168.32475543750212,695.9947083488853,0.7581522482594436
34,FALLING,1.75067792056,1.3105735922376118,0.4401043283223882,13.56313238576727,0.007815643766348019,41.20657011765285,0.021416607750281827,0.04358109567779075,0.0005342335131694769,-0.06790683127758633,0.000507020154020719,0.9988158524417594,-136542.45581158553,13.56313238576727,0.04358109567779075,0.09902446504881095,558.8901656691272,12.439483941641937,0.010268371936752452,43.11275080042653,0.027296861880424333,-0.3061621904227256,0.0028064635283540436,566.8383225960806,4.211388934484729,0.14897285244804637,0.0009011575893094904,-0.12264473218366588,0.0005981374436055323,0.9993582634938561,-148767.31166306668,-12224.855851481145,2exp,12.439483941641937,0.3061621904227256,0.14897285244804637,0.33849440430615296,13.147811542344746,40.630372824503375,536.3003712619163,173.5444624615596,709.8448337234759,0.7555177494900741
36,FALLING,1.7805373780000002,1.3105732675273762,0.469964110472624,13.812984960409526,0.008523466077391424,40.466697263384255,0.02263071516090478,0.051994073301780276,0.0005775089638347823,-0.0742255822977114,0.0005489466809726117,0.9986512980305586,-133313.3928437171,13.812984960409526,0.051994073301780276,0.11063413597581298,558.9658806965721,12.497446391086235,0.010639073164171124,42.40713239289355,0.02650586676107655,-0.33108136757307643,0.002697962458868223,631.4389432372361,4.2887267757158,0.17329870188488378,0.0009254273156792096,-0.13420307609986126,0.0006200258766072661,0.9993484950477406,-147837.11385245202,-14523.721008734923,2exp,12.497446391086235,0.33108136757307643,0.17329870188488378,0.36874880022349843,14.88992317110908,37.7473564359607,529.9808636798838,209.05766886588233,739.0385325457661,0.7171220989712926
38,FALLING,1.8107376172,1.3105832788079403,0.5001543383920597,13.934329957865243,0.0066562955573939925,41.04949007191262,0.017704100953693992,0.04197366308537664,0.00045414510027992356,-0.06707282854744534,0.00043115287854641495,0.9991806862238314,-143011.05832247355,13.934329957865243,0.04197366308537664,0.0839214215762224,571.9971392641439,12.994686520853142,0.009034154688860043,42.42835613653534,0.021672165707701543,-0.23784016411962086,0.002293416947239397,630.6224662346356,5.06676910776947,0.12890107938094053,0.000785993923712551,-0.11003657903833769,0.000526536141154088,0.999536074841862,-154359.30541037334,-11348.2470878998,2exp,12.994686520853142,0.23784016411962086,0.12890107938094053,0.257722605776735,14.863231189190532,54.636215749992125,551.3431875893925,149.98735086676578,701.3305384561584,0.7861388565840387
40,FALLING,1.8406373607200004,1.3105785356657833,0.5300588250542171,13.988024925900397,0.006923078030204975,41.17961942833931,0.01838569195945635,0.0427301016413766,0.0004730726923214397,-0.06743165579721974,0.00044900004740904546,0.9991225476128184,-141398.76549717705,13.988024925900397,0.0427301016413766,0.08061388589654356,576.0215430027026,12.985187721797574,0.00914758172736352,42.67791413185443,0.022251883708012246,-0.25639887699042824,0.0023473565389448164,623.1596066746913,4.742897991005224,0.13578054515480312,0.0007977880803928119,-0.11367648530190073,0.0005338718882003358,0.9995259397200722,-153685.33561979933,-12286.570122622274,2exp,12.985187721797574,0.25639887699042824,0.13578054515480312,0.2561612763279902,14.601454156110462,50.644479703716996,554.1807265768873,159.7774233371878,713.9581499140751,0.7762089789766852
42,FALLING,1.8705411985600002,1.3105736781919097,0.5599675203680905,14.108594621431878,0.009504838550932777,40.21452444720889,0.0245946195103492,0.060566634254205096,0.0006420414798186088,-0.08174104983101486,0.0006106168942446903,0.998409853538796,-129038.57569225674,14.108594621431878,0.060566634254205096,0.10816097729095442,567.3704233193321,12.578493936036882,0.011264799864779055,42.39335806295777,0.02773750183457704,-0.3805680732906436,0.0028292658234007123,642.1991625202796,4.004885192212448,0.20127405119911385,0.0009792422156035424,-0.15072285620015036,0.0006577135655397787,0.9993046624505739,-145552.52360258086,-16513.947910324117,2exp,12.578493936036882,0.3805680732906436,0.20127405119911385,0.3594387957837409,15.148579680018715,33.051889579897995,533.2445973231545,244.40049794920773,777.6450952723623,0.6857171742803715
44,FALLING,1.90068615016,1.3105716811550576,0.5901144690049425,14.209147929351358,0.008885456481984931,40.33759171552168,0.022880400991766626,0.058051594134157676,0.0006010985174814051,-0.07960585014037701,0.0005715270924899537,0.998624211407357,-131692.4346399065,14.209147929351358,0.058051594134157676,0.09837344648072249,573.1628077996255,12.788230774860832,0.010666756002750737,42.38602146805651,0.02599648230944826,-0.35836243736873485,0.0027138539125440477,627.376121734763,3.9497368758442257,0.18896280756948752,0.0009278529689351475,-0.14456644457929335,0.0006210643188826617,0.9993845640454494,-147752.00508251376,-16059.570442607248,2exp,12.788230774860832,0.35836243736873485,0.18896280756948752,0.32021381866490867,14.801486433624683,35.685187512279526,542.0422241617122,224.82803613181383,766.870260293526,0.706823894767077
46,FALLING,1.9305935370799998,1.3105806956962847,0.6200128413837152,14.12584734419724,0.009671536368644585,40.80817306432458,0.025265515693613887,0.05869649686285971,0.0006579819920293504,-0.08042749420718409,0.000624986988283388,0.9983612327343004,-128152.08019482685,14.12584734419724,0.05869649686285971,0.09466980834116864,576.4500231022307,12.576672225349427,0.011273895463890682,43.23336113707013,0.029281388925997097,-0.4063916108427777,0.002988496405014633,598.6471497194365,3.6270602712036677,0.203065526782779,0.000988886660154578,-0.15359875719773997,0.0006594803875564011,0.9992932349006695,-144942.20660786296,-16790.12641303611,2exp,12.576672225349427,0.4063916108427777,0.203065526782779,0.32751825966956916,13.846879677512069,30.94717481807225,543.7318122210912,243.2851795009193,787.0169917220105,0.690876839941402
48,FALLING,1.9608120357199998,1.3105755020887675,0.6502365336312323,14.172951492464692,0.009802718135602377,40.89600273575611,0.025563873984089196,0.05925620488238489,0.0006675954110565618,-0.08141649048373308,0.0006339770984670267,0.9983298903407714,-127597.46775847719,14.172951492464692,0.05925620488238489,0.09113023002794052,579.6170630095748,12.59345488355518,0.011291975682174028,43.31218739655669,0.029114609572351614,-0.4073347557279132,0.0029446835565141924,617.0502882515714,3.714605154536146,0.20622495888984602,0.000990226559266591,-0.15478649962619623,0.0006627151633613858,0.9992953226160134,-144827.12235389568,-17229.6545954185,2exp,12.59345488355518,0.4073347557279132,0.20622495888984602,0.3171537559389151,14.246574124783796,30.916720722862184,545.450077886624,251.34602843679227,796.7961063234162,0.6845541457317664

File: OER_comprehensive_summary.csv
Step,Type,V_initial,V_initial_RHE,V_final,V_final_RHE,dV,dV_RHE,A_1exp (mA),A_1exp_err,tau_1exp (ms),tau_1exp_err (ms),B_1exp (mA·s^0.5),B_1exp_err,C_1exp (mA),C_1exp_err,R2_1exp,BIC_1exp,|A|_1exp,|B|_1exp,|B|/dV_1exp,Q_exp_1exp (mC),A1_2exp (mA),A1_2exp_err,tau1_2exp (ms),tau1_2exp_err (ms),A2_2exp (mA),A2_2exp_err,tau2_2exp (ms),tau2_2exp_err (ms),C_2exp (mA),C_2exp_err,R2_2exp,BIC_2exp,delta_BIC,Best_Model,|A1|_2exp,|A2|_2exp,tau2/tau1,|A1|/|A2|,Q_fast (mC),Q_slow (mC),Q_total_2exp (mC),Q_fast/Q_total
2,FALLING,1.3205140365093961,1.3206769999999999,1.310584360194,1.310584360194,0.009929676315396208,0.010092639805999948,0.49012906814607216,0.00212383776422972,29.89565697041468,0.12306999684736215,0.001176545412755171,0.00011851784302718321,-0.03761066231683943,0.00011695261205731271,0.9304833855862495,-192938.7264307534,0.49012906814607216,0.001176545412755171,0.11848779108045127,14.652730492523975,0.1640534160059263,0.03833771426457806,16.60319359742151,2.0828993534877154,0.3608696072338671,0.03976530223358756,35.634662466732536,1.3283956631027458,-0.0366771040207045,5.8148971770676026e-05,0.9306960187638669,-192980.16427787128,-41.4378471178934,2exp,0.1640534160059263,0.3608696072338671,2.146253505847612,0.4546057986523896,2.723810626264723,12.859466648281195,15.583277274545917,0.17479061549612915
4,FALLING,1.3405005262095162,1.34066034,1.3105811252905002,1.3105811252905002,0.029919400919016015,0.030079214709499702,1.4887584172649782,0.0021303700269879595,30.409399917425564,0.04117174452273909,0.004500426528026695,0.00011990796155838298,-0.03943916928120404,0.00011815842722873996,0.9921107595714317,-192579.0621157683,1.4887584172649782,0.004500426528026695,0.15041833692486598,45.272250091044235,1.2054703766360602,0.037725537892012204,24.57400875238073,0.37352103917772356,0.38694210338146334,0.03878037747475376,50.482415086587515,1.6275289520753078,-0.035959000487507116,5.880470274126845e-05,0.9922902008756889,-193019.22641420545,-440.1642984371574,2exp,1.2054703766360602,0.38694210338146334,2.054301176306726,3.1153766057028385,29.62323958619024,19.533771877380293,49.157011463570534,0.6026249095338829
6,FALLING,1.3605346079608158,1.3606736,1.310579368278,1.310579368278,0.04995523968281579,0.05009423172199989,2.520417202419697,0.0022026141353608717,30.814255296676244,0.025398341104691604,0.008518937838777172,0.00012480005822791427,-0.041864655579704535,0.00012284561445953418,0.9970865906363237,-191062.03178226756,2.520417202419697,0.008518937838777172,0.17053141758236062,77.66477912949507,1.2792949195146104,0.0416246725202759,19.648899392858926,0.31745598237902894,1.4596279631957798,0.042902645533368325,40.65904692964115,0.38687481907836624,-0.03513613732182344,5.911344629426058e-05,0.9972905821475133,-192493.44890162483,-1431.4171193572693,2exp,1.2792949195146104,1.4596279631957798,2.0692785950351,0.8764527343759984,25.13673716733814,59.34708185539374,84.48381902273188,0.29753315437332034
8,FALLING,1.3805480507756898,1.3806651,1.3105800268555001,1.3105800268555001,0.06996802392018964,0.07008507314449997,3.579906612602275,0.0022537859521878996,32.322667403940535,0.018975902178080113,0.008985429023734526,0.00013077378785161187,-0.04200691228816235,0.00012822436599167184,0.9984730048026628,-189481.82084428787,3.579906612602275,0.008985429023734526,0.12842193505398877,115.71213077631072,3.6091875591347664,0.00534806965037863,30.467851402365593,0.0543610065952927,0.1387240300094328,0.005891978817584174,109.70700514369648,2.64797359387641,-0.03550024337675511,6.462985495756943e-05,0.9985648878973584,-190702.69649005122,-1220.8756457633572,2exp,3.6091875591347664,0.1387240300094328,3.6007463635974863,26.017032224981875,109.96419023498464,15.21899787379915,125.1831881087838,0.8784261840290096
10,FALLING,1.4006025500479808,1.4006455500000001,1.3105891314775,1.3105891314775,0.09001341857048084,0.09005641852250013,4.635165078373712,0.0022207352569749788,33.444748196235615,0.014822594825174737,0.013540263853763296,0.00013103917282712338,-0.04596201909304036,0.0001281299575030031,0.9991355603165226,-189600.77250764094,4.635165078373712,0.013540263853763296,0.15042494851099583,155.0219288941935,4.760489015580289,0.0027125240389583036,32.19952444806324,0.0319108096910609,0.10012920162994257,0.0028881368142762917,163.26652592740638,3.419778648451083,-0.03625128323890352,7.091336726655151e-05,0.9990793870361238,-188322.3063782567,1278.4661293842364,1exp,4.760489015580289,0.10012920162994257,5.07046388808474,47.54346322638325,153.285482441914,16.347746894005518,169.63322933591954,0.9036288647100352
12,FALLING,1.4206055891203517,1.4205818,1.3105821124805,1.3105821124805,0.11002347663985179,0.10999968751949996,5.825995263001457,0.0021767579467964677,34.960427919602324,0.011959188564106642,0.009976653104227863,0.00013124849022507382,-0.041741927346719034,0.00012787872342646156,0.9994644428860641,-189788.1086109678,5.825995263001457,0.009976653104227863,0.09067749364878916,203.67928745210702,5.937289866271791,0.001525457698778143,34.341120707159035,0.01756093495976442,0.04962739744353078,0.0011195336209385148,290.0410419238597,6.394422389996229,-0.03554954112368615,7.109655063216746e-05,0.9995140596536966,-191711.95801083895,-1923.8493998711347,2exp,5.937289866271791,0.04962739744353078,8.44588167046614,119.63734090685732,203.8931879710317,14.39398206249116,218.28717003352284,0.9340594224558382
14,FALLING,1.440671386637345,1.4404270999999997,1.3105840956864998,1.3105840956864998,0.13008729095084526,0.12984300431349993,6.98021964340464,0.002419403478956583,36.6982768962519,0.011517246633359552,0.006540588045717684,0.0001493275241711159,-0.038498547390405306,0.00014493413725032834,0.9995371975743889,-184891.33534871697,6.98021964340464,0.006540588045717684,0.05027845531958313,256.1620332703202,7.056597602776684,0.0015260048864750339,36.37442966243595,0.014350312961774513,0.0274636376857245,0.0006929763325489201,491.1281065503621,15.732631079354055,-0.035546142979623815,9.530975320869906e-05,0.999584035694346,-187004.69123964533,-2113.35589092836,2exp,7.056597602776684,0.0274636376857245,13.502015319777026,256.9432965700927,256.6797131583146,13.488164375575042,270.1678775338896,0.950074877521725
16,FALLING,1.4606739367852857,1.4600054999999998,1.310582798514,1.310582798514,0.15009113827128573,0.1494227014859999,8.107666992635718,0.0026069998002418164,37.370279832378145,0.010835708668668814,0.0132410104440098,0.00016230702420085407,-0.04374606387817454,0.00015730683433993556,0.9996115998192193,-181653.8926846151,8.107666992635718,0.0132410104440098,0.08821980162531,302.9857843025325,8.260710809784195,0.001881208497737932,37.019358108029586,0.01639221224092769,0.040063158074133416,0.001165761477619374,370.1717286557588,11.623600175111013,-0.03510013581409693,0.0001023025040067526,0.9995736306145037,-179769.4352528233,1884.4574317917868,1exp,8.260710809784195,0.040063158074133416,9.999409702770281,206.19220268403362,305.8062116942722,14.830248479710887,320.63646017398304,0.9537474669235566
18,FALLING,1.480417192387045,1.479045,1.3105803608250002,1.3105803608250002,0.16983683156204488,0.16846463917499976,9.157687902478441,0.0030446612408703785,39.43227230275135,0.0116821050301231,0.0008420971093314089,0.00019443938761145874,-0.033407371974665034,0.00018766172740578677,0.9995754256161714,-174702.13658990225,9.157687902478441,0.0008420971093314089,0.004958271427854408,361.10844303414177,9.165913632963148,0.0019069535538327408,39.242733284473466,0.014140348469628545,0.016141024814381438,0.000658711497737348,710.9613281256135,46.611867350396054,-0.035078841790204054,0.00016163494380467647,0.9996000314426648,-175875.8784040631,-1173.741814160865,2exp,9.165913632963148,0.016141024814381438,18.117018582059572,567.8644161922384,359.69550400689207,11.475644439341112,371.1711484462332,0.9690826065350727
20,FALLING,1.50041907405038,1.497175,1.3105740955295,1.3105740955295,0.18984497852088,0.18660090447049993,10.055469935967029,0.0033110828537755888,40.409027014996006,0.011793899354909586,0.0001357763120355904,0.00021389663640454293,-0.03362468401464,0.0002060516599173535,0.999586278377584,-171006.40409587423,10.055469935967029,0.0001357763120355904,0.0007151956985823416,406.3317562909718,10.055541424146469,0.002082345125067528,40.257851981075575,0.014322677790820824,0.013466898018667794,0.0006812075395743058,776.0768115231713,67.66090982837787,-0.03570598621778679,0.00019473451605071178,0.9996012900676564,-171725.48569023542,-719.081594361196,2exp,10.055541424146469,0.013466898018667794,19.277650776995998,746.6857928386695,404.81449824286244,10.451347275435415,415.26584551829785,0.9748321529732575
22,FALLING,1.5204602985605757,1.514251,1.310563156595,1.310563156595,0.20989714196557574,0.203687843405,10.695779594096411,0.0044592664401021005,40.55975404703258,0.014976485684306498,0.015567804980377903,0.0002885718695051336,-0.045712260250869476,0.00027790862360581515,0.9993621951884769,-159050.72603440372,10.695779594096411,0.015567804980377903,0.07416873252581546,433.8181896778204,10.878617734524848,0.0030114746269386413,40.443421558121656,0.020012413999402397,0.02288005665773331,0.0012136837066314906,623.9069147045016,47.66915789205047,-0.035466879740840535,0.00023314798005640404,0.9992991538765604,-157146.5528202489,1904.1732141548127,1exp,10.878617734524848,0.02288005665773331,15.426660026968257,475.46288443511986,439.9685230070468,14.27502555759058,454.2435485646374,0.9685740708862058
24,FALLING,1.5404616991563376,1.529865,1.310564810579,1.310564810579,0.2298968885773376,0.21930018942100005,11.350611960526754,0.004545992436971994,40.61719396301183,0.014402935423344313,0.02057596353770792,0.0002943789342105474,-0.04969843731233716,0.00028347033223297433,0.9994170687139493,-158260.7591818441,11.350611960526754,0.02057596353770792,0.08950083520067363,461.0300075995971,11.592739708796994,0.0031645303780467463,40.48810768875246,0.019616349648871538,0.02858760970268111,0.0012302914279493417,648.656077935975,41.380325425447396,-0.036126900386671684,0.000252742788630714,0.9993170865238306,-155076.24234176765,3184.5168400764524,1exp,11.592739708796994,0.02858760970268111,16.0209037903782,405.51622991095195,469.36809373744956,18.543526787305556,487.9116205247551,0.9619940866188804
26,FALLING,1.5605248731267491,1.544,1.31056837562,1.31056837562,0.2499564975067492,0.2334316243800001,11.755812012104654,0.005344277803916706,41.22561314756217,0.016540777146690583,0.022634542467459207,0.0003484830364358193,-0.05096712567640431,0.0003351879902916462,0.9992548817342138,-151583.82537308833,11.755812012104654,0.022634542467459207,0.09055392715625663,484.6405582464909,12.0225972982925,0.003683329634929573,41.16467767318955,0.021734524979127274,0.023325316159801806,0.0012154353041986827,787.7905704402809,71.38017636218348,-0.03578998836906225,0.00035444918940819714,0.9991282694828449,-148426.5270095383,3157.2983635500423,1exp,12.0225972982925,0.023325316159801806,19.137537689342018,515.431268580698,494.90634257877025,18.375464123230167,513.2818067020004,0.9642000478425324
28,FALLING,1.5805401201079567,1.55669,1.3105646874024999,1.3105646874024999,0.2699754327054569,0.24612531259750003,12.150025245881197,0.006070229903111429,41.015256479294756,0.018105013669065053,0.03050909276726842,0.00039487683544073293,-0.057366644356071396,0.0003799602799368488,0.9991120810984021,-146562.78341739107,12.150025245881197,0.03050909276726842,0.11300692237635501,498.33640168972363,12.506991701099633,0.00443034494803976,40.90809759039763,0.027044338610430825,0.03464081012445233,0.0021989302303508035,511.5311274727701,40.75736918121347,-0.03504911284107514,0.00030111264756982467,0.9988868743677927,-142023.84941275223,4538.934004638839,1exp,12.506991701099633,0.03464081012445233,12.504397847942014,361.0478985960888,511.63723707087706,17.71985265953125,529.3570897304083,0.9665257101429289
30,FALLING,1.6005935341943223,1.568445,1.3105790647025002,1.3105790647025002,0.2900144694918221,0.2578659352974999,12.574404294241992,0.0043627738138135395,41.620399307036685,0.012719112251937125,0.016942905710578195,0.0002857475567814455,-0.04626863232734052,0.00027464635969402015,0.9995607681521871,-159563.5411324323,12.574404294241992,0.016942905710578195,0.058420897896116715,523.3517277744685,12.772355445278238,0.002974582226778242,41.541651005551294,0.017277282171911608,0.020874142145010682,0.001184797164446959,650.655791074998,54.50106861589914,-0.03476538577093901,0.00024168035364700288,0.9995015617767331,-157015.70146195331,2547.8396704789775,1exp,12.772355445278238,0.020874142145010682,15.662733072117174,611.8745075390356,530.5847324266014,13.58188147037388,544.1666138969753,0.9750409504671573
32,FALLING,1.630483357337065,1.58357,1.3105804346215,1.3105804346215,0.319902922715565,0.27298956537849994,12.817747679793802,0.0063890161721960525,41.36162359939977,0.018183123499109166,0.032639269088294,0.00041724687255724295,-0.05922149023701552,0.00040122756190830053,0.9991193384327599,-144398.31866997405,12.817747679793802,0.032639269088294,0.10202866798223825,530.162854923711,13.195819151072964,0.004832822584157043,41.23640508538311,0.0294244820126615,0.03950452182360819,0.002995964337915759,415.5002136480386,34.8275420747136,-0.0346508002916481,0.00029136948624730895,0.9988840057037894,-139643.8545955433,4754.464074430754,1exp,13.195819151072964,0.03950452182360819,10.076053254101899,334.03313195369566,544.1481439471011,16.414137257772804,560.5622812048739,0.9707184414504446
34,FALLING,1.660645037764894,1.59691,1.3105807540049998,1.3105807540049998,0.3500642837598942,0.2863292459950002,13.079547783369867,0.008057835895209756,40.687761421653796,0.022185000659028113,0.04961176379908155,0.0005222144725142015,-0.07336211787165654,0.0005027961989036228,0.9986903713378257,-135349.6623450058,13.079547783369867,0.04961176379908155,0.1417218668132102,532.1775197128738,3.737586716947218,0.02100882453451693,3.469438365507319,0.02477757458600351,12.936960268619375,0.005055597370215968,43.11067141413292,0.017117075028563775,-0.03323291275162582,0.00013357587986696356,0.9996111838458701,-159607.98686395874,-24258.324518952926,2exp,3.737586716947218,12.936960268619375,12.425835790234327,0.28890764440340133,12.967326750187222,557.7210432381427,570.6883699883299,0.022722255143297197
36,FALLING,1.6905386297920832,1.6095699999999997,1.3105745099885002,1.3105745099885002,0.379964119803583,0.2989954900114995,13.29983874183831,0.007250336409634971,41.14962621748674,0.019806169827249583,0.04376960899961222,0.00047236449976404636,-0.06836589418439527,0.00045440723720857666,0.9989647694265679,-139413.71997276333,13.29983874183831,0.04376960899961222,0.11519405838171849,547.2833929794956,13.80154640857511,0.006004007895908505,40.907089248164496,0.03548082192182695,0.06548235386534379,0.004428248995614407,347.23345145039974,23.509803388091502,-0.03523139890781028,0.00032325425566989886,0.9985844930031355,-133139.14489809782,6274.57507466551,1exp,13.80154640857511,0.06548235386534379,8.488344143576047,210.76741433205427,564.5810906982663,22.73766374175975,587.318754440026,0.9612856501348424
38,FALLING,1.7207787466733309,1.62121,1.3105744276565,1.3105744276565,0.41020431901683096,0.31063557234350014,13.588513437505831,0.008134794665984348,40.33200191487955,0.021409882267880986,0.05442717818144358,0.000525040126346651,-0.07678512690407611,0.0005058576547120264,0.998766574646818,-135092.4570100339,13.588513437505831,0.05442717818144358,0.13268309390767385,548.0519499818517,3.4665420721494447,0.01567426438205341,4.383525438341083,0.03004223333392114,13.329399351990562,0.0059598820955043845,43.12647855064515,0.018193348285901027,-0.0328820875171016,0.00013435411905304875,0.9996346209566539,-159395.2204782196,-24302.7634681857,2exp,3.4665420721494447,13.329399351990562,9.838309177684637,0.26006738793010686,15.195675356346701,574.8500552466044,590.045730602951,0.02575338582794027
40,FALLING,1.750677286605358,1.63217,1.310573689192,1.310573689192,0.440103597413358,0.321596310808,13.59011270192075,0.008989133370360006,40.755995086539485,0.02385065466854731,0.05748445600477553,0.0005830266523501881,-0.07929902341200987,0.0005612750343887554,0.9985078744617485,-130953.09642106007,13.59011270192075,0.05748445600477553,0.13061573761866907,553.878566505,4.802836110116636,0.023716676256507592,3.0241756055093765,0.017114848584013596,13.489258072145418,0.004328576489345571,43.3056259339306,0.014673851100867644,-0.032723206507279626,0.00012433682452346552,0.999691858270134,-162468.61265166453,-31515.516230604466,2exp,4.802836110116636,13.489258072145418,14.319811936528211,0.35604894534816783,14.524619801474277,584.1607641985834,598.6853840000576,0.024260855851247702
42,FALLING,1.780536651139544,1.6424500000000002,1.310573347317,1.310573347317,0.4699633038225439,0.33187665268300015,13.856807927238334,0.009328062479251633,40.08674585572272,0.023960228812968803,0.06338689638474704,0.0006003379889081657,-0.08355528582287847,0.000578675964961289,0.9984602908043693,-129704.81930290518,13.856807927238334,0.06338689638474704,0.13487626771957847,555.474337750767,4.085591471315468,0.015699205802666292,4.419401501110526,0.02584341089531223,13.531263811318368,0.006023684298642514,43.347682912390006,0.018191001418023683,-0.03247249142941187,0.00013588754851934446,0.999643736227979,-158946.85279692677,-29242.033494021598,2exp,4.085591471315468,13.531263811318368,9.808496218661602,0.3019371677535422,18.055869081255945,586.5489330969266,604.6048021781826,0.029863919400254308
44,FALLING,1.8107367603758493,1.65205,1.31058334378,1.31058334378,0.5001534165958492,0.34146665621999994,13.973265044162064,0.00751427367269465,40.7000567485,0.01936983665942297,0.05293182306874488,0.0004870559228105305,-0.07604853831788806,0.00046893414155793893,0.9990017826379107,-138137.94134612527,13.973265044162064,0.05293182306874488,0.10583117362070653,568.7126802592273,3.5355259466314997,0.017682642030369868,3.747605219558344,0.02524388431742703,13.836690682828376,0.004957346487929947,43.0689423688271,0.015317925274968178,-0.03319490307876457,0.00012460019594919144,0.999703608446741,-162394.21395478692,-24256.272608661646,2exp,3.5355259466314997,13.836690682828376,11.49239043217652,0.25551817466145726,13.249755491480162,595.9316335940223,609.1813890855025,0.02175009895061071
46,FALLING,1.8406367154738106,1.66148,1.3105786151920003,1.3105786151920003,0.5300581002818103,0.3509013848079998,14.018695953252516,0.008077683815020092,40.76629616292115,0.020781219221634693,0.055909098028159326,0.0005239727697863751,-0.07822976049366084,0.0005044145743485735,0.9988604426719775,-135224.29796598936,14.018695953252516,0.055909098028159326,0.10547730144758609,571.4903110482363,4.253417743939245,0.021033274049429798,3.1920977771680024,0.01884740799610341,13.933680828987487,0.004292240961239165,43.12765479243596,0.013815284566421455,-0.03289274541985925,0.00011913596118943855,0.9997324794088283,-164176.87055227256,-28952.572586283204,2exp,4.253417743939245,13.933680828987487,13.510756187017051,0.30526160288460735,13.577325325795403,600.9269767805554,614.5043021063508,0.022094760409741784
48,FALLING,1.8705402823670532,1.67023,1.3105737560535002,1.3105737560535002,0.5599665263135529,0.35965624394649987,14.15136782396054,0.01049119283636982,39.77945046310541,0.026228403544226356,0.07381508681568101,0.0006727604970126126,-0.09259320426652999,0.0006488700701273615,0.99815894916404,-125113.79821681205,14.15136782396054,0.07381508681568101,0.13182053452664472,562.9336353384222,4.725933731213857,0.015610183208462957,4.451118971995807,0.022459621939264627,13.767813099076777,0.006042713941768715,43.51226644796988,0.017984469824035648,-0.03310582775008085,0.0001362712845670949,0.9996595715179613,-158838.2235204545,-33724.42530364246,2exp,4.725933731213857,13.767813099076777,9.775579291797657,0.34325957922328,21.03569329140093,599.0687519728787,620.1044452642795,0.03392282292450882
50,FALLING,1.9006851413834465,1.6786399999999997,1.3105717505245,1.3105717505245,0.5901133908589464,0.36806824947549965,14.252941947090711,0.009812876111716516,39.93057119370396,0.024430167162101658,0.07058738900246736,0.0006303841140055342,-0.08987301018679289,0.000607820712946048,0.9984030075917865,-127733.42558679159,14.252941947090711,0.07058738900246736,0.11961665350403769,569.1281131380352,4.38316996239697,0.015007224632132422,4.571048968680972,0.024400289095641958,13.887416417787769,0.0061254324523432584,43.462939737320504,0.017875742952535828,-0.0329800620197553,0.00013512294220770888,0.999669030875524,-159178.07465194736,-31444.64906515577,2exp,4.38316996239697,13.887416417787769,9.508307619347649,0.31562169884837354,20.035684536168088,603.5879428733851,623.6236274095533,0.03212784707884396
52,FALLING,1.9305926528588566,1.6870500000000002,1.3105808056589998,1.3105808056589998,0.6200118471998568,0.37646919434100035,14.147833503374153,0.011290776378757448,40.24129960474197,0.028490929998295566,0.0766694521232158,0.0007279669084689437,-0.09515854499818326,0.0007014918761880416,0.9978850988465876,-122015.75021819436,14.147833503374153,0.0766694521232158,0.12365804374460912,569.3272067672855,6.094139555928536,0.021865347002162083,3.200686996616132,0.01369723765617408,13.981619417153663,0.004432910914074075,43.58765590860545,0.014407451994670955,-0.033080120879737544,0.00012436304060859686,0.9997207071911585,-162469.8005996142,-40454.05038141983,2exp,6.094139555928536,13.981619417153663,13.618218824486027,0.435867933041562,19.505433232224476,609.4260161999706,628.9314494321951,0.03101360768305378
54,FALLING,1.9608109990004,1.69495,1.310575576064567,1.310575576064567,0.6502354229358329,0.384374423935433,14.193166447645527,0.011474087408401897,40.317177412872255,0.02890393037919221,0.07769867056170775,0.0007404349297290638,-0.09653036324553747,0.000713389529603868,0.9978339360009727,-121351.20548147194,14.193166447645527,0.07769867056170775,0.11949313713315689,572.2284097201506,6.190980671058449,0.021660342609505882,3.2059062935724985,0.013383422351578977,14.02112537342025,0.004391396360002793,43.712958764720725,0.014279604888431255,-0.033645929439034925,0.00012348906768767476,0.9997272840407481,-162761.61681294977,-41410.41133147782,2exp,6.190980671058449,14.02112537342025,13.635133020687649,0.44154663097119495,19.84770389673197,612.9048752832989,632.7525791800309,0.03136724297900475
